Repository: nayanchaudhary/SFE

# A Data-driven Machine Learning approach to predicting Stacking Fault Energy in Austenitic Steels

This repository is the supplemental data and code for the journal paper titled above. This paper is a description of our research to accomplish a materials discovery task using the techniques and algorithms in machine learning. The task at hand is to predict the SFE of any given untested austenitic steel composition, thereby aiding alloy design of austenitic steels with a requisite mechanical deformation behavior.

For this task, we collect all data available in literature on experimental determination of SFE for austenitic steels and then use machine learning algorithms for prediction of SFE. Essentially thus this a materials informatics or data science approach to prediction where we try to model a lower, workable representation of the composition-SFE relationship relying on soft, statistical modeling because the true, higher representation is too expensive to model or unrealistic to work out with the current knowledge.

The repository has the original raw data collected from all research papers as well as the final transformed data used for the machine learning task. It also has the code for prediction which is written in Python and is put in an IPython notebook for easy of viewing and editing.

File: Final SFE Data.csv (part 1 of 4)
C,N,P,S,V,Ni,Nb,Al,Ti,Fe,Hf,Mo,Mn,Co,Si,Cr,Cu,DOI,url,SFE,Error,title,Author,temperature,experiment_type
0.004,0.003,0.025,0.001,0,15.6,0,0,0,64.317,0,2.5,0.03,0,0.02,17.5,0,10.1007/s11661-013-1943-0,http://link.springer.com/article/10.1007/s11661-013-1943-0,51.6,0.014341085,The Effect of Chemical Composition and Heat Treatment Conditions on Stacking Fault Energy for Fe-Cr-Ni Austenitic Stainless Steel,"Yonezawa, Toshio",300,TEM - WBDF
0.02,0.009,0.022,0.001,0,15.6,0,0,0,64.188,0,2.5,0.03,0,0.03,17.6,0,10.1007/s11661-013-1943-0,http://link.springer.com/article/10.1007/s11661-013-1943-0,54.6,0.023809524,The Effect of Chemical Composition and Heat Treatment Conditions on Stacking Fault Energy for Fe-Cr-Ni Austenitic Stainless Steel,"Yonezawa, Toshio",300,TEM - WBDF
0.02,0.002,0.027,0.002,0,14,0,0,0,66.409,0,2.4,0.03,0,0.01,17.1,0,10.1007/s11661-013-1943-0,http://link.springer.com/article/10.1007/s11661-013-1943-0,50.3,0.02306163,The Effect of Chemical Composition and Heat Treatment Conditions on Stacking Fault Energy for Fe-Cr-Ni Austenitic Stainless Steel,"Yonezawa, Toshio",300,TEM - WBDF
0.005,0.001,0.026,0.002,0,15.6,0,0,0,63.866,0,2.6,0.19,0,0.01,17.7,0,10.1007/s11661-013-1943-0,http://link.springer.com/article/10.1007/s11661-013-1943-0,52.8,0.012878788,The Effect of Chemical Composition and Heat Treatment Conditions on Stacking Fault Energy for Fe-Cr-Ni Austenitic Stainless Steel,"Yonezawa, Toshio",300,TEM - WBDF
0.016,0.008,0.025,0.002,0,10.8,0,0,0,68.899,0,0.3,0.85,0,0.1,19,0,10.1007/s11661-013-1943-0,http://link.springer.com/article/10.1007/s11661-013-1943-0,35,0.023428571,The Effect of Chemical Composition and Heat Treatment Conditions on Stacking Fault Energy for Fe-Cr-Ni Austenitic Stainless Steel,"Yonezawa, Toshio",300,TEM - WBDF
0.026,0.038,0.024,0.002,0,11.2,0,0,0,68.23,0,0.3,1.18,0,0.1,18.9,0,10.1007/s11661-013-1943-0,http://link.springer.com/article/10.1007/s11661-013-1943-0,35.2,0.026704545,The Effect of Chemical Composition and Heat Treatment Conditions on Stacking Fault Energy for Fe-Cr-Ni Austenitic Stainless Steel,"Yonezawa, Toshio",300,TEM - WBDF
0.003,0.004,0.025,0.002,0,12.1,0,0,0,68.232,0,2.6,0.02,0,0.014,17,0,10.1007/s11661-013-1943-0,http://link.springer.com/article/10.1007/s11661-013-1943-0,42,0.014761905,The Effect of Chemical Composition and Heat Treatment Conditions on Stacking Fault Energy for Fe-Cr-Ni Austenitic Stainless Steel,"Yonezawa, Toshio",300,TEM - WBDF
0.009,0.003,0.024,0.002,0,12.2,0,0,0,68.016,0,2.7,0.03,0,0.016,17,0,10.1007/s11661-013-1943-0,http://link.springer.com/article/10.1007/s11661-013-1943-0,42.5,0.021647059,The Effect of Chemical Composition and Heat Treatment Conditions on Stacking Fault Energy for Fe-Cr-Ni Austenitic Stainless Steel,"Yonezawa, Toshio",300,TEM - WBDF
0.018,0.004,0.027,0.002,0,12,0,0,0,68.305,0,2.7,0.03,0,0.014,16.9,0,10.1007/s11661-013-1943-0,http://link.springer.com/article/10.1007/s11661-013-1943-0,42.1,0.026603325,The Effect of Chemical Composition and Heat Treatment Conditions on Stacking Fault Energy for Fe-Cr-Ni Austenitic Stainless Steel,"Yonezawa, Toshio",300,TEM - WBDF
0.046,0.004,0.026,0.002,0,11.9,0,0,0,68.562,0,2.7,0.03,0,0.03,16.7,0,10.1007/s11661-013-1943-0,http://link.springer.com/article/10.1007/s11661-013-1943-0,41.8,0.046889952,The Effect of Chemical Composition and Heat Treatment Conditions on Stacking Fault Energy for Fe-Cr-Ni Austenitic Stainless Steel,"Yonezawa, Toshio",300,TEM - WBDF
0.075,0.003,0.024,0.002,0,12,0,0,0,68.236,0,2.6,0.03,0,0.03,17,0,10.1007/s11661-013-1943-0,http://link.springer.com/article/10.1007/s11661-013-1943-0,41.8,0.025837321,The Effect of Chemical Composition and Heat Treatment Conditions on Stacking Fault Energy for Fe-Cr-Ni Austenitic Stainless Steel,"Yonezawa, Toshio",300,TEM - WBDF
0.003,0.013,0.026,0.002,0,12,0,0,0,68.411,0,2.6,0.03,0,0.015,16.9,0,10.1007/s11661-013-1943-0,http://link.springer.com/article/10.1007/s11661-013-1943-0,41.4,0.02705314,The Effect of Chemical Composition and Heat Treatment Conditions on Stacking Fault Energy for Fe-Cr-Ni Austenitic Stainless Steel,"Yonezawa, Toshio",300,TEM - WBDF
0.003,0.023,0.026,0.002,0,12,0,0,0,68.226,0,2.7,0.03,0,0.19,16.8,0,10.1007/s11661-013-1943-0,http://link.springer.com/article/10.1007/s11661-013-1943-0,41.6,0.016346154,The Effect of Chemical Composition and Heat Treatment Conditions on Stacking Fault Energy for Fe-Cr-Ni Austenitic Stainless Steel,"Yonezawa, Toshio",300,TEM - WBDF
0.003,0.061,0.025,0.002,0,12.1,0,0,0,68.061,0,2.6,0.03,0,0.018,17.1,0,10.1007/s11661-013-1943-0,http://link.springer.com/article/10.1007/s11661-013-1943-0,41.2,0.024757282,The Effect of Chemical Composition and Heat Treatment Conditions on Stacking Fault Energy for Fe-Cr-Ni Austenitic Stainless Steel,"Yonezawa, Toshio",300,TEM - WBDF
0.003,0.087,0.026,0.002,0,11.8,0,0,0,68.723,0,2.5,0.03,0,0.029,16.8,0,10.1007/s11661-013-1943-0,http://link.springer.com/article/10.1007/s11661-013-1943-0,39.7,0.016120907,The Effect of Chemical Composition and Heat Treatment Conditions on Stacking Fault Energy for Fe-Cr-Ni Austenitic Stainless Steel,"Yonezawa, Toshio",300,TEM - WBDF
0.004,0.004,0.029,0.002,0,12,0,0,0,67.927,0,2.7,0.21,0,0.024,17.1,0,10.1007/s11661-013-1943-0,http://link.springer.com/article/10.1007/s11661-013-1943-0,41.1,0.015571776,The Effect of Chemical Composition and Heat Treatment Conditions on Stacking Fault Energy for Fe-Cr-Ni Austenitic Stainless Steel,"Yonezawa, Toshio",300,TEM - WBDF
0.003,0.041,0.027,0.002,0,12,0,0,0,68.297,0,2.7,0.21,0,0.02,16.7,0,10.1007/s11661-013-1943-0,http://link.springer.com/article/10.1007/s11661-013-1943-0,41.1,0.01459854,The Effect of Chemical Composition and Heat Treatment Conditions on Stacking Fault Energy for Fe-Cr-Ni Austenitic Stainless Steel,"Yonezawa, Toshio",300,TEM - WBDF
0.004,0.004,0.03,0.002,0,12,0,0,0,67.856,0,2.7,0.78,0,0.024,16.6,0,10.1007/s11661-013-1943-0,http://link.springer.com/article/10.1007/s11661-013-1943-0,41.7,0.015347722,The Effect of Chemical Composition and Heat Treatment Conditions on Stacking Fault Energy for Fe-Cr-Ni Austenitic Stainless Steel,"Yonezawa, Toshio",300,TEM - WBDF
0.003,0.042,0.026,0.002,0,11.9,0,0,0,67.607,0,2.6,0.8,0,0.02,17,0,10.1007/s11661-013-1943-0,http://link.springer.com/article/10.1007/s11661-013-1943-0,41.1,0.020437956,The Effect of Chemical Composition and Heat Treatment Conditions on Stacking Fault Energy for Fe-Cr-Ni Austenitic Stainless Steel,"Yonezawa, Toshio",300,TEM - WBDF
0.055,0.003,0.029,0.002,0,12,0,0,0,66.7,0,2.7,1.37,0,0.041,17.1,0,10.1007/s11661-013-1943-0,http://link.springer.com/article/10.1007/s11661-013-1943-0,43,0.023255814,The Effect of Chemical Composition and Heat Treatment Conditions on Stacking Fault Energy for Fe-Cr-Ni Austenitic Stainless Steel,"Yonezawa, Toshio",300,TEM - WBDF
0.004,0.046,0.024,0.002,0,12.1,0,0,0,66.644,0,2.5,1.46,0,0.02,17.2,0,10.1007/s11661-013-1943-0,http://link.springer.com/article/10.1007/s11661-013-1943-0,42.2,0.023222749,The Effect of Chemical Composition and Heat Treatment Conditions on Stacking Fault Energy for Fe-Cr-Ni Austenitic Stainless Steel,"Yonezawa, Toshio",300,TEM - WBDF
0.003,0.002,0.023,0.002,0,12,0,0,0,70.128,0,0.9,0.02,0,0.022,16.9,0,10.1007/s11661-013-1943-0,http://link.springer.com/article/10.1007/s11661-013-1943-0,37.3,0.019839142,The Effect of Chemical Composition and Heat Treatment Conditions on Stacking Fault Energy for Fe-Cr-Ni Austenitic Stainless Steel,"Yonezawa, Toshio",300,TEM - WBDF
0.003,0.001,0.023,0.002,0,12,0,0,0,70.761,0,0.32,0.02,0,0.02,16.85,0,10.1007/s11661-013-1943-0,http://link.springer.com/article/10.1007/s11661-013-1943-0,36.7,0.022070845,The Effect of Chemical Composition and Heat Treatment Conditions on Stacking Fault Energy for Fe-Cr-Ni Austenitic Stainless Steel,"Yonezawa, Toshio",300,TEM - WBDF
0.0006,0.001,0.02,0.001,0,15.32,0,0,0,64.4774,0,2.45,0.02,0,0.01,17.7,0,10.1007/s11661-013-1943-0,http://link.springer.com/article/10.1007/s11661-013-1943-0,50.3,0.013916501,The Effect of Chemical Composition and Heat Treatment Conditions on Stacking Fault Energy for Fe-Cr-Ni Austenitic Stainless Steel,"Yonezawa, Toshio",300,TEM - WBDF
0.002,0.0011,0.004,0.0004,0,15.75,0,0,0,64.9895,0,2.28,0.02,0,0.003,16.95,0,10.1007/s11661-013-1943-0,http://link.springer.com/article/10.1007/s11661-013-1943-0,51.3,0.014619883,The Effect of Chemical Composition and Heat Treatment Conditions on Stacking Fault Energy for Fe-Cr-Ni Austenitic Stainless Steel,"Yonezawa, Toshio",300,TEM - WBDF
0.002,0.0043,0.004,0.0024,0,15.72,0,0,0,60.8673,0,2.29,3.95,0,0.03,17.13,0,10.1007/s11661-013-1943-0,http://link.springer.com/article/10.1007/s11661-013-1943-0,53.6,0.0163,The Effect of Chemical Composition and Heat Treatment Conditions on Stacking Fault Energy for Fe-Cr-Ni Austenitic Stainless Steel,"Yonezawa, Toshio",300,TEM - WBDF
0.003,0.0071,0.004,0.0002,0,15.4,0,0,0,69.1557,0,2.29,0.03,0,0.02,13.09,0,10.1007/s11661-013-1943-0,http://link.springer.com/article/10.1007/s11661-013-1943-0,48.9,0.010838446,The Effect of Chemical Composition and Heat Treatment Conditions on Stacking Fault Energy for Fe-Cr-Ni Austenitic Stainless Steel,"Yonezawa, Toshio",300,TEM - WBDF
0.074,0.004,0.004,0.0002,0,15.65,0,0,0,64.9178,0,2.28,0.02,0,0.03,17.02,0,10.1007/s11661-013-1943-0,http://link.springer.com/article/10.1007/s11661-013-1943-0,50.9,0.017092338,The Effect of Chemical Composition and Heat Treatment Conditions on Stacking Fault Energy for Fe-Cr-Ni Austenitic Stainless Steel,"Yonezawa, Toshio",300,TEM - WBDF
0.002,0.0974,0.004,0.0005,0,15.56,0,0,0,65.0561,0,2.29,0.01,0,0.03,16.95,0,10.1007/s11661-013-1943-0,http://link.springer.com/article/10.1007/s11661-013-1943-0,49.4,0.014574899,The Effect of Chemical Composition and Heat Treatment Conditions on Stacking Fault Energy for Fe-Cr-Ni Austenitic Stainless Steel,"Yonezawa, Toshio",300,TEM - WBDF
0.003,0.0069,0.004,0.0003,0,15.51,0,0,0,66.9658,0,2.31,0.03,0,1.82,13.35,0,10.1007/s11661-013-1943-0,http://link.springer.com/article/10.1007/s11661-013-1943-0,46.5,0.016129032,The Effect of Chemical Composition and Heat Treatment Conditions on Stacking Fault Energy for Fe-Cr-Ni Austenitic Stainless Steel,"Yonezawa, Toshio",300,TEM - WBDF
0.05,0.042,0.017,0.001,0,19.85,0,0,0,52.98,0,0.04,1.83,0,1.08,24.11,0,10.1007/s11661-013-1943-0,http://link.springer.com/article/10.1007/s11661-013-1943-0,55.5,0.023603604,The Effect of Chemical Composition and Heat Treatment Conditions on Stacking Fault Energy for Fe-Cr-Ni Austenitic Stainless Steel,"Yonezawa, Toshio",300,TEM - WBDF
0.05,0.04,0.023,0.001,0,13.11,0,0,0,66.256,0,2.11,1.81,0,0.52,16.08,0,10.1007/s11661-013-1943-0,http://link.springer.com/article/10.1007/s11661-013-1943-0,44.5,0.008539326,The Effect of Chemical Composition and Heat Treatment Conditions on Stacking Fault Energy for Fe-Cr-Ni Austenitic Stainless Steel,"Yonezawa, Toshio",300,TEM - WBDF
0.018,0.1,0.027,0.0013,0,12.5,0,0,0,67.2737,0,2.3,0.83,0,0.49,16.46,0,10.1007/s11661-013-1943-0,http://link.springer.com/article/10.1007/s11661-013-1943-0,41.7,0.021822542,The Effect of Chemical Composition and Heat Treatment Conditions on Stacking Fault Energy for Fe-Cr-Ni Austenitic Stainless Steel,"Yonezawa, Toshio",300,TEM - WBDF
0.69,0,0,0,0,0,0,1.16,0,72.25,0,0,25.59,0,0,0,0,10.1007/s10853-008-2919-0,http://link.springer.com/article/10.1007/s10853-008-2919-0,7.75,0.202580645,Effect of Al content on stacking fault energy in austenitic Fe–Mn–Al–C alloys,"Tian, Xing",300,XRD
0.69,0,0,0,0,0,0,3.16,0,71.18,0,0,24.75,0,0,0,0,10.1007/s10853-008-2919-0,http://link.springer.com/article/10.1007/s10853-008-2919-0,10.67,0.051546392,Effect of Al content on stacking fault energy in austenitic Fe–Mn–Al–C alloys,"Tian, Xing",300,XRD
0.67,0,0,0,0,0,0,4.45,0,70.31,0,0,24.47,0,0,0,0,10.1007/s10853-008-2919-0,http://link.springer.com/article/10.1007/s10853-008-2919-0,15.12,0.104497354,Effect of Al content on stacking fault energy in austenitic Fe–Mn–Al–C alloys,"Tian, Xing",300,XRD
0.68,0,0,0,0,0,0,6.27,0,68.1,0,0,24.8,0,0,0,0,10.1007/s10853-008-2919-0,http://link.springer.com/article/10.1007/s10853-008-2919-0,14.95,0.113043478,Effect of Al content on stacking fault energy in austenitic Fe–Mn–Al–C alloys,"Tian, Xing",300,XRD
0.66,0,0,0,0,0,0,9.77,0,65.54,0,0,23.78,0,0,0,0,10.1007/s10853-008-2919-0,http://link.springer.com/article/10.1007/s10853-008-2919-0,54.74,0.097552064,Effect of Al content on stacking fault energy in austenitic Fe–Mn–Al–C alloys,"Tian, Xing",300,XRD
0.01,0,0,0,0,19.81,0,0,0,70.15,0,0.01,0.01,0,0.01,10,0,10.2374/SRI09SP038,http://onlinelibrary.wiley.com/doi/10.2374/SRI09SP038/abstract,35.6,0,Weak Beam TEM Study on Stacking Fault Energy of High Nitrogen Steels,"Ojima, M.",300,TEM
0.01,0,0,0,0,9.98,0,0,0,75,0,0.01,0.01,0,0.01,14.98,0,10.2374/SRI09SP038,http://onlinelibrary.wiley.com/doi/10.2374/SRI09SP038/abstract,15.2,0,Weak Beam TEM Study on Stacking Fault Energy of High Nitrogen Steels,"Ojima, M.",300,TEM
0.01,0,0,0,0,15.09,0,0,0,69.72,0,0.01,0.01,0,0.01,15.15,0,10.2374/SRI09SP038,http://onlinelibrary.wiley.com/doi/10.2374/SRI09SP038/abstract,27.8,0,Weak Beam TEM Study on Stacking Fault Energy of High Nitrogen Steels,"Ojima, M.",300,TEM
0.01,0,0,0,0,19.85,0,0,0,65.05,0,0.01,0.01,0,0.01,15.06,0,10.2374/SRI09SP038,http://onlinelibrary.wiley.com/doi/10.2374/SRI09SP038/abstract,31.4,0,Weak Beam TEM Study on Stacking Fault Energy of High Nitrogen Steels,"Ojima, M.",300,TEM
0.01,0,0,0,0,24.46,0,0,0,60.37,0,0.01,0.01,0,0.01,15.13,0,10.2374/SRI09SP038,http://onlinelibrary.wiley.com/doi/10.2374/SRI09SP038/abstract,36.9,0,Weak Beam TEM Study on Stacking Fault Energy of High Nitrogen Steels,"Ojima, M.",300,TEM
0.01,0,0,0,0,11.18,0,0,0,70.65,0,0.01,0.01,0,0.01,18.13,0,10.2374/SRI09SP038,http://onlinelibrary.wiley.com/doi/10.2374/SRI09SP038/abstract,19.3,0,Weak Beam TEM Study on Stacking Fault Energy of High Nitrogen Steels,"Ojima, M.",300,TEM
0.01,0,0,0,0,9.96,0,0,0,70.87,0,0.01,0.01,0,0.01,19.13,0,10.2374/SRI09SP038,http://onlinelibrary.wiley.com/doi/10.2374/SRI09SP038/abstract,19.7,0,Weak Beam TEM Study on Stacking Fault Energy of High Nitrogen Steels,"Ojima, M.",300,TEM
0.01,0,0,0,0,15.09,0,0,0,64.81,0,0.01,0.01,0,0.01,20.06,0,10.2374/SRI09SP038,http://onlinelibrary.wiley.com/doi/10.2374/SRI09SP038/abstract,21.8,0,Weak Beam TEM Study on Stacking Fault Energy of High Nitrogen Steels,"Ojima, M.",300,TEM
0.01,0,0,0,0,19.89,0,0,0,60.37,0,0.01,0.01,0,0.01,19.7,0,10.2374/SRI09SP038,http://onlinelibrary.wiley.com/doi/10.2374/SRI09SP038/abstract,27.5,0,Weak Beam TEM Study on Stacking Fault Energy of High Nitrogen Steels,"Ojima, M.",300,TEM
0.01,0,0,0,0,24.42,0,0,0,55.45,0,0.01,0.01,0,0.01,20.09,0,10.2374/SRI09SP038,http://onlinelibrary.wiley.com/doi/10.2374/SRI09SP038/abstract,36,0,Weak Beam TEM Study on Stacking Fault Energy of High Nitrogen Steels,"Ojima, M.",300,TEM
0.01,0,0,0,0,14.96,0,0,0,59.93,0,0.01,0.01,0,0.01,25.07,0,10.2374/SRI09SP038,http://onlinelibrary.wiley.com/doi/10.2374/SRI09SP038/abstract,26,0,Weak Beam TEM Study on Stacking Fault Energy of High Nitrogen Steels,"Ojima, M.",300,TEM
0.01,0,0,0,0,18.78,0,0,0,56.62,0,0.01,0.01,0,0.01,24.56,0,10.2374/SRI09SP038,http://onlinelibrary.wiley.com/doi/10.2374/SRI09SP038/abstract,28,0,Weak Beam TEM Study on Stacking Fault Energy of High Nitrogen Steels,"Ojima, M.",300,TEM
0.01,0,0,0,0,23.5,0,0,0,51.62,0,0.01,0.01,0,0.01,24.84,0,10.2374/SRI09SP038,http://onlinelibrary.wiley.com/doi/10.2374/SRI09SP038/abstract,30.1,0,Weak Beam TEM Study on Stacking Fault Energy of High Nitrogen Steels,"Ojima, M.",300,TEM
0.0093,0,0,0,0,0,0,2.76,0,72.1107,0,0,22.2,0,2.92,0,0,10.1016/j.actamat.2014.01.001,http://www.sciencedirect.com/science/article/pii/S135964541400010X,15,0.2,The influence of manganese content on the stacking fault and austenite/ε-martensite interfacial energies in Fe–Mn–(Al–Si) steels investigated by experiment and theory,"Pierce, D.T.",300,TEM - WBDF
0.0053,0,0,0,0,0,0,2.66,0,69.6847,0,0,24.7,0,2.95,0,0,10.1016/j.actamat.2014.01.001,http://www.sciencedirect.com/science/article/pii/S135964541400010X,21,0.142857143,The influence of manganese content on the stacking fault and austenite/ε-martensite interfacial energies in Fe–Mn–(Al–Si) steels investigated by experiment and theory,"Pierce, D.T.",300,TEM - WBDF
0.0071,0,0,0,0,0,0,2.74,0,66.8629,0,0,27.5,0,2.89,0,0,10.1016/j.actamat.2014.01.001,http://www.sciencedirect.com/science/article/pii/S135964541400010X,38.5,0.12987013,The influence of manganese content on the stacking fault and austenite/ε-martensite interfacial energies in Fe–Mn–(Al–Si) steels investigated by experiment and theory,"Pierce, D.T.",300,TEM - WBDF
0.015,0.0193,0,0,0,12.95,0,0,0,65.6457,0,2.29,1.3,0,0.43,17.35,0,10.2374/SRI09SP038,http://onlinelibrary.wiley.com/doi/10.2374/SRI09SP038/abstract,14.2,0,Weak Beam TEM Study on Stacking Fault Energy of High Nitrogen Steels,"Ojima, M.",300,TEM
0.048,0.023,0,0,0,19.8,0,0,0,53.899,0,0,0.8,0,0.33,25.1,0,10.2374/SRI09SP038,http://onlinelibrary.wiley.com/doi/10.2374/SRI09SP038/abstract,30.9,0,Weak Beam TEM Study on Stacking Fault Energy of High Nitrogen Steels,"Ojima, M.",300,TEM
0.048,0.325,0,0,0,20.1,0,0,0,53.377,0,0,0.84,0,0.31,25,0,10.2374/SRI09SP038,http://onlinelibrary.wiley.com/doi/10.2374/SRI09SP038/abstract,42.9,0,Weak Beam TEM Study on Stacking Fault Energy of High Nitrogen Steels,"Ojima, M.",300,TEM
0.81,0,0,0,0,0,0,0,0,70.04,0,0,29.15,0,0,0,0,10.1007/BF01045392,http://link.springer.com/article/10.1007/BF01045392,27.3,0.366300366,The influence of aluminium content to the stacking fault energy in Fe-Mn-Al-C alloy system,"Yang, W.S",300,Thermodynamic Modeling
0.88,0,0,0,0,0,0,1.44,0,66.77,0,0,30.91,0,0,0,0,10.1007/BF01045392,http://link.springer.com/article/10.1007/BF01045392,39.8,0.251256281,The influence of aluminium content to the stacking fault energy in Fe-Mn-Al-C alloy system,"Yang, W.S",300,Thermodynamic Modeling
0.88,0,0,0,0,0,0,5.09,0,63.08,0,0,30.95,0,0,0,0,10.1007/BF01045392,http://link.springer.com/article/10.1007/BF01045392,67.7,0.147710487,The influence of aluminium content to the stacking fault energy in Fe-Mn-Al-C alloy system,"Yang, W.S",300,Thermodynamic Modeling
0.88,0,0,0,0,0,0,8.47,0,60.59,0,0,30.06,0,0,0,0,10.1007/BF01045392,http://link.springer.com/article/10.1007/BF01045392,99.6,0.100401606,The influence of aluminium content to the stacking fault energy in Fe-Mn-Al-C alloy system,"Yang, W.S",300,Thermodynamic Modeling
0.033,0.21,0.038,0.021,0,7.58,0,0,0,64.718,0,0,8.43,0,0.17,18.8,0,10.1007/BF02654717,http://link.springer.com/article/10.1007/BF02654717,53,0.094339623,The effect of nitrogen on stacking fault energy of Fe-Ni-Cr-Mn steels,"Stoltz, R.E.",300,TEM - WBDF
0.06,0.24,0.048,0.031,0,7.46,0,0,0,64.761,0,0,8.96,0,0.24,18.2,0,10.1007/BF02654717,http://link.springer.com/article/10.1007/BF02654717,33,0.090909091,The effect of nitrogen on stacking fault energy of Fe-Ni-Cr-Mn steels,"Stoltz, R.E.",300,TEM - WBDF
0.01,0.24,0.007,0.009,0,6.72,0,0,0,63.244,0,0,8.52,0,0.25,21,0,10.1007/BF02654717,http://link.springer.com/article/10.1007/BF02654717,31,0.129032258,The effect of nitrogen on stacking fault energy of Fe-Ni-Cr-Mn steels,"Stoltz, R.E.",300,TEM - WBDF
0.017,0.27,0.01,0.00004,0,7.07,0,0,0,64.40296,0,0,8.79,0,0.24,19.2,0,10.1007/BF02654717,http://link.springer.com/article/10.1007/BF02654717,37,0.108108108,The effect of nitrogen on stacking fault energy of Fe-Ni-Cr-Mn steels,"Stoltz, R.E.",300,TEM - WBDF
0.035,0.43,0.071,0.033,0,7.12,0,0,0,63.471,0,0,8.55,0,0.19,20.1,0,10.1007/BF02654717,http://link.springer.com/article/10.1007/BF02654717,29,0.103448276,The effect of nitrogen on stacking fault energy of Fe-Ni-Cr-Mn steels,"Stoltz, R.E.",300,TEM - WBDF
0.018,0.52,0.063,0.03,0,7.46,0,0,0,64.509,0,0,8.96,0,0.24,18.2,0,10.1007/BF02654717,http://link.springer.com/article/10.1007/BF02654717,33,0.090909091,The effect of nitrogen on stacking fault energy of Fe-Ni-Cr-Mn steels,"Stoltz, R.E.",300,TEM - WBDF
0,0,0,0,0,32,0,0,0,39,0,3,0,0,0,26,0,0,http://cat.inist.fr/?aModele=afficheN&cpsidt=13667769,60,0,Orientation dependence of resolved shear stresses in single crystals of the nitrogen-containing austenitic stainless steel Fe-26% Cr-32% Ni-3% Mo,"Kireeva, I. V.",300,TEM
0,0.3,0,0,0,32,0,0,0,38.7,0,3,0,0,0,26,0,0,http://cat.inist.fr/?aModele=afficheN&cpsidt=13667769,34,0,Orientation dependence of resolved shear stresses in single crystals of the nitrogen-containing austenitic stainless steel Fe-26% Cr-32% Ni-3% Mo,"Kireeva, I. V.",300,TEM
0,0.3,0,0,0,32,0,0,0,38.7,0,3,0,0,0,26,0,0,http://cat.inist.fr/?aModele=afficheN&cpsidt=13667769,15,0,Orientation dependence of resolved shear stresses in single crystals of the nitrogen-containing austenitic stainless steel Fe-26% Cr-32% Ni-3% Mo,"Kireeva, I. V.",77,TEM
0,0.7,0,0,0,32,0,0,0,38.3,0,3,0,0,0,26,0,0,http://cat.inist.fr/?aModele=afficheN&cpsidt=13667769,17,0,Orientation dependence of resolved shear stresses in single crystals of the nitrogen-containing austenitic stainless steel Fe-26% Cr-32% Ni-3% Mo,"Kireeva, I. V.",300,TEM
0,0.7,0,0,0,32,0,0,0,38.3,0,3,0,0,0,26,0,0,http://cat.inist.fr/?aModele=afficheN&cpsidt=13667769,8.6,0,Orientation dependence of resolved shear stresses in single crystals of the nitrogen-containing austenitic stainless steel Fe-26% Cr-32% Ni-3% Mo,"Kireeva, I. V.",77,TEM
0,0,0,0,0,58.8,0,0,0.48,10,0,0,0,0,0,29,0,10.1016/j.msea.2012.07.072,http://www.sciencedirect.com/science/article/pii/S0921509312010441,20.8,0.125,Stacking fault energy measurements in solid solution strengthened Ni–Cr–Fe alloys using synchrotron radiation,"Unfried-Silgado, Jimy",300,Synchrotron XRD
0,0,0,0,0,61.8,0,0,0,10,0,0,0,0,0,28.2,0,10.1016/j.msea.2012.07.072,http://www.sciencedirect.com/science/article/pii/S0921509312010441,61,0.124590164,Stacking fault energy measurements in solid solution strengthened Ni–Cr–Fe alloys using synchrotron radiation,"Unfried-Silgado, Jimy",300,Synchrotron XRD
0,0,0,0,0,59,0,0,1,9,0,0,0,0,0,29,0,10.1016/j.msea.2012.07.072,http://www.sciencedirect.com/science/article/pii/S0921509312010441,11.1,0.126126126,Stacking fault energy measurements in solid solution strengthened Ni–Cr–Fe alloys using synchrotron radiation,"Unfried-Silgado, Jimy",300,Synchrotron XRD
0,0,0,0,1,59,0,0,0.5,9,0,0,0,0,0,29,0,10.1016/j.msea.2012.07.072,http://www.sciencedirect.com/science/article/pii/S0921509312010441,9.7,0.12371134,Stacking fault energy measurements in solid solution strengthened Ni–Cr–Fe alloys using synchrotron radiation,"Unfried-Silgado, Jimy",300,Synchrotron XRD
0,0,0,0,0,59,1,0,0.5,9,0,0,0,0,0,29,0,10.1016/j.msea.2012.07.072,http://www.sciencedirect.com/science/article/pii/S0921509312010441,26.6,0.12406015,Stacking fault energy measurements in solid solution strengthened Ni–Cr–Fe alloys using synchrotron radiation,"Unfried-Silgado, Jimy",300,Synchrotron XRD
0,0,0,0,1,56,1,0,1,9,0,0,0,0,0,29,0,10.1016/j.msea.2012.07.072,http://www.sciencedirect.com/science/article/pii/S0921509312010441,13.8,0.123188406,Stacking fault energy measurements in solid solution strengthened Ni–Cr–Fe alloys using synchrotron radiation,"Unfried-Silgado, Jimy",300,Synchrotron XRD
0,0,0,0,0,54.6,2.36,0,0.44,9.45,0,4.27,0,0,0,27.03,0,10.1016/j.msea.2012.07.072,http://www.sciencedirect.com/science/article/pii/S0921509312010441,15.9,0.125786164,Stacking fault energy measurements in solid solution strengthened Ni–Cr–Fe alloys using synchrotron radiation,"Unfried-Silgado, Jimy",300,Synchrotron XRD
0,0,0,0,0,54.7,2.33,0,0.56,9.48,0.36,3.09,0,0,0,27.63,0,10.1016/j.msea.2012.07.072,http://www.sciencedirect.com/science/article/pii/S0921509312010441,3.8,0.131578947,Stacking fault energy measurements in solid solution strengthened Ni–Cr–Fe alloys using synchrotron radiation,"Unfried-Silgado, Jimy",300,Synchrotron XRD
0.006,0.005,0,0,0,10,0,0,0,69.989,0,0,0,0,0,20,0,0,0,23,0.2,"Compositional Effects on the Deformation Modes, Annealing Twin Frequencies, and Stacking Fault Energies of Austenitic Stainless Steels","Fawley, R.",300,TEM
0.018,0.003,0,0,0,15,0,0,0,64.979,0,0,0,0,0,20,0,0,0,32,0.2,"Compositional Effects on the Deformation Modes, Annealing Twin Frequencies, and Stacking Fault Energies of Austenitic Stainless Steels","Fawley, R.",300,TEM
0.015,0.006,0,0,0,20,0,0,0,59.979,0,0,0,0,0,20,0,0,0,40,0.2,"Compositional Effects on the Deformation Modes, Annealing Twin Frequencies, and Stacking Fault Energies of Austenitic Stainless Steels","Fawley, R.",300,TEM
0.009,0.006,0,0,0,25,0,0,0,54.985,0,0,0,0,0,20,0,0,0,38,0.2,"Compositional Effects on the Deformation Modes, Annealing Twin Frequencies, and Stacking Fault Energies of Austenitic Stainless Steels","Fawley, R.",300,TEM
0.011,0.006,0,0,0,30,0,0,0,49.983,0,0,0,0,0,20,0,0,0,34,0.2,"Compositional Effects on the Deformation Modes, Annealing Twin Frequencies, and Stacking Fault Energies of Austenitic Stainless Steels","Fawley, R.",300,TEM
0.012,0.004,0,0,0,20,0,0,0,69.984,0,0,0,0,0,10,0,0,0,53,0.2,"Compositional Effects on the Deformation Modes, Annealing Twin Frequencies, and Stacking Fault Energies of Austenitic Stainless Steels","Fawley, R.",300,TEM
0.019,0.005,0,0,0,20,0,0,0,64.976,0,0,0,0,0,15,0,0,0,40,0.2,"Compositional Effects on the Deformation Modes, Annealing Twin Frequencies, and Stacking Fault Energies of Austenitic Stainless Steels","Fawley, R.",300,TEM
0.022,0.005,0,0,0,20,0,0,0,54.973,0,0,0,0,0,25,0,0,0,45,0.2,"Compositional Effects on the Deformation Modes, Annealing Twin Frequencies, and Stacking Fault Energies of Austenitic Stainless Steels","Fawley, R.",300,TEM
0.036,0.005,0,0,0,20,0,0,0,49.959,0,0,0,0,0,30,0,0,0,57,0.2,"Compositional Effects on the Deformation Modes, Annealing Twin Frequencies, and Stacking Fault Energies of Austenitic Stainless Steels","Fawley, R.",300,TEM
0.012,0.044,0,0,0,10,0,0,0,69.944,0,0,0,0,0,20,0,0,0,23,0.2,"Compositional Effects on the Deformation Modes, Annealing Twin Frequencies, and Stacking Fault Energies of Austenitic Stainless Steels","Fawley, R.",300,TEM
0.01,0.035,0,0,0,15,0,0,0,64.955,0,0,0,0,0,20,0,0,0,34,0.2,"Compositional Effects on the Deformation Modes, Annealing Twin Frequencies, and Stacking Fault Energies of Austenitic Stainless Steels","Fawley, R.",300,TEM
0.018,0.051,0,0,0,20,0,0,0,59.931,0,0,0,0,0,20,0,0,0,38,0.2,"Compositional Effects on the Deformation Modes, Annealing Twin Frequencies, and Stacking Fault Energies of Austenitic Stainless Steels","Fawley, R.",300,TEM
0.009,0.033,0,0,0,25,0,0,0,54.958,0,0,0,0,0,20,0,0,0,38,0.2,"Compositional Effects on the Deformation Modes, Annealing Twin Frequencies, and Stacking Fault Energies of Austenitic Stainless Steels","Fawley, R.",300,TEM
0.01,0.029,0,0,0,30,0,0,0,49.961,0,0,0,0,0,20,0,0,0,34,0.2,"Compositional Effects on the Deformation Modes, Annealing Twin Frequencies, and Stacking Fault Energies of Austenitic Stainless Steels","Fawley, R.",300,TEM
0.012,0.013,0,0,0,20,0,0,0,69.975,0,0,0,0,0,10,0,0,0,48,0.2,"Compositional Effects on the Deformation Modes, Annealing Twin Frequencies, and Stacking Fault Energies of Austenitic Stainless Steels","Fawley, R.",300,TEM
0.012,0.011,0,0,0,20,0,0,0,64.977,0,0,0,0,0,15,0,0,0,44,0.2,"Compositional Effects on the Deformation Modes, Annealing Twin Frequencies, and Stacking Fault Energies of Austenitic Stainless Steels","Fawley, R.",300,TEM
0.017,0.047,0,0,0,20,0,0,0,54.936,0,0,0,0,0,25,0,0,0,47,0.2,"Compositional Effects on the Deformation Modes, Annealing Twin Frequencies, and Stacking Fault Energies of Austenitic Stainless Steels","Fawley, R.",300,TEM
0.027,0.003,0,0,0,20,0,0,0,59.97,0,0,0,0,0,20,0,0,0,43,0.2,"Compositional Effects on the Deformation Modes, Annealing Twin Frequencies, and Stacking Fault Energies of Austenitic Stainless Steels","Fawley, R.",300,TEM
0.05,0.01,0,0,0,30,0,0,0,49.94,0,0,0,0,0,20,0,0,0,47,0.2,"Compositional Effects on the Deformation Modes, Annealing Twin Frequencies, and Stacking Fault Energies of Austenitic Stainless Steels","Fawley, R.",300,TEM
0.28,0,0,0,0,0,0,1.19,0,74.97,0,0,18.8,0,0,4.76,0,10.1016/0921-5093(94)09751-8,http://www.sciencedirect.com/science/article/pii/0921509394097518,20.9,0,Effect of aluminium on deformation mode and mechanical properties of austenitic Fe-Mn-Cr-Al-C alloys,"Oh, B.W.",300,TEM-WBDF
0.27,0,0,0,0,0,0,2.55,0,72.89,0,0,19.4,0,0,4.89,0,10.1016/0921-5093(94)09751-8,http://www.sciencedirect.com/science/article/pii/0921509394097518,30.5,0,Effect of aluminium on deformation mode and mechanical properties of austenitic Fe-Mn-Cr-Al-C alloys,"Oh, B.W.",300,TEM-WBDF
0.27,0,0,0,0,0,0,3.28,0,72.95,0,0,18.7,0,0,4.8,0,10.1016/0921-5093(94)09751-8,http://www.sciencedirect.com/science/article/pii/0921509394097518,39.4,0,Effect of aluminium on deformation mode and mechanical properties of austenitic Fe-Mn-Cr-Al-C alloys,"Oh, B.W.",300,TEM-WBDF
0.28,0,0,0,0,0,0,3.98,0,70.77,0,0,20.1,0,0,4.87,0,10.1016/0921-5093(94)09751-8,http://www.sciencedirect.com/science/article/pii/0921509394097518,47.5,0,Effect of aluminium on deformation mode and mechanical properties of austenitic Fe-Mn-Cr-Al-C alloys,"Oh, B.W.",300,TEM-WBDF
0.02,0.61,0,0,0,0,0,0,0,71.06,0,0,9.7,0,0.31,18.3,0,10.1007/s11661-012-1423-y,http://link.springer.com/article/10.1007/s11661-012-1423-y,19.3,0.0104,Effect of Carbon Fraction on Stacking Fault Energy of Austenitic Stainless Steels,"Lee, Tae-ho",300,Neutron Diffraction
0.24,0.35,0,0,0,0,0,0,0,71.61,0,0,9.51,0,0.23,18.06,0,10.1007/s11661-012-1423-y,http://link.springer.com/article/10.1007/s11661-012-1423-y,20.8,0.0048,Effect of Carbon Fraction on Stacking Fault Energy of Austenitic Stainless Steels,"Lee, Tae-ho",300,Neutron Diffraction
0.3,0.32,0,0,0,0,0,0,0,71.58,0,0,9.61,0,0.13,18.06,0,10.1007/s11661-012-1423-y,http://link.springer.com/article/10.1007/s11661-012-1423-y,22.5,0.0044,Effect of Carbon Fraction on Stacking Fault Energy of Austenitic Stainless Steels,"Lee, Tae-ho",300,Neutron Diffraction
0.03,0.01,0,0,0,5.9,0,0,0,69.65,0,0.01,7.1,0,1.1,16.2,0,10.1107/S1600576714007109,http://scripts.iucr.org/cgi-bin/paper?S1600576714007109,17.5,0.08,Stacking fault energy in austenitic steels determined by using <i>in situ</i> X-ray diffraction during bending,"Rafaja, D.",300,XRD
0.05,0.04,0,0,0,3.7,0,0,0,72,0,0.01,6.6,0,0.9,16.7,0,10.1107/S1600576714007109,http://scripts.iucr.org/cgi-bin/paper?S1600576714007109,8.1,0.111111111,Stacking fault energy in austenitic steels determined by using <i>in situ</i> X-ray diffraction during bending,"Rafaja, D.",300,XRD
0.62,0,0,0,0,0,0,0.01,0,81.71,0,0,17.65,0,0.01,0,0,10.1016/j.actamat.2013.02.031,http://www.sciencedirect.com/science/article/pii/S1359645413001535,13.8,0,The effects of Si on the mechanical twinning and strain hardening of Fe–18Mn–0.6C twinning-induced plasticity steel,"Jeong, Kookhyun",300,XRD
0.58,0,0,0,0,0,0,1.54,0,80.32,0,0,17.51,0,0.05,0,0,10.1016/j.actamat.2013.02.031,http://www.sciencedirect.com/science/article/pii/S1359645413001535,29.1,0,The effects of Si on the mechanical twinning and strain hardening of Fe–18Mn–0.6C twinning-induced plasticity steel,"Jeong, Kookhyun",300,XRD
0.59,0,0,0,0,0,0,0.03,0,80.09,0,0,17.7,0,1.59,0,0,10.1016/j.actamat.2013.02.031,http://www.sciencedirect.com/science/article/pii/S1359645413001535,19.3,0,The effects of Si on the mechanical twinning and strain hardening of Fe–18Mn–0.6C twinning-induced plasticity steel,"Jeong, Kookhyun",300,XRD
0,0,0,0,0,14.1,0,0,0,68.09,0,0,0,0,0.01,17.8,0,10.1007/BF03038370,http://link.springer.com/article/10.1007/BF03038370,50,0,"The influence of alloying, temperature, and related effects on the stacking fault energy",Gallagher,300,TEM
0,0,0,0,0,14,0,0,0,67.4,0,0,0,0,0.9,17.7,0,10.1007/BF03038370,http://link.springer.com/article/10.1007/BF03038370,32,0,"The influence of alloying, temperature, and related effects on the stacking fault energy",Gallagher,300,TEM
0,0,0,0,0,13.55,0,0,0,67.19,0,0,0,0,1.86,17.4,0,10.1007/BF03038370,http://link.springer.com/article/10.1007/BF03038370,26,0,"The influence of alloying, temperature, and related effects on the stacking fault energy",Gallagher,300,TEM
0,0,0,0,0,13.75,0,0,0,66.26,0,0,0,0,2.79,17.2,0,10.1007/BF03038370,http://link.springer.com/article/10.1007/BF03038370,22,0,"The influence of alloying, temperature, and related effects on the stacking fault energy",Gallagher,300,TEM
0,0,0,0,0,13.7,0,0,0,65.54,0,0,0,0,3.66,17.1,0,10.1007/BF03038370,http://link.springer.com/article/10.1007/BF03038370,21,0,"The influence of alloying, temperature, and related effects on the stacking fault energy",Gallagher,300,TEM
0.047,0.205,0,0,0,3.71,0,0,0,71.218,0,0.05,6.74,0,0.32,17.48,0.23,10.1007/s11661-013-2175-z,http://link.springer.com/article/10.1007/s11661-013-2175-z,10.63,0.0508,A Stacking Fault Energy Perspective into the Uniaxial Tensile Deformation Behavior and Microstructure of a Cr-Mn Austenitic Steel,"Barman, H.",273,XRD
0.047,0.205,0,0,0,3.71,0,0,0,71.218,0,0.05,6.74,0,0.32,17.48,0.23,10.1007/s11661-013-2175-z,http://link.springer.com/article/10.1007/s11661-013-2175-z,13.2,0,A Stacking Fault Energy Perspective into the Uniaxial Tensile Deformation Behavior and Microstructure of a Cr-Mn Austenitic Steel,"Barman, H.",293,XRD
0.047,0.205,0,0,0,3.71,0,0,0,71.218,0,0.05,6.74,0,0.32,17.48,0.23,10.1007/s11661-013-2175-z,http://link.springer.com/article/10.1007/s11661-013-2175-z,15.08,0,A Stacking Fault Energy Perspective into the Uniaxial Tensile Deformation Behavior and Microstructure of a Cr-Mn Austenitic Steel,"Barman, H.",323,XRD
0.047,0.205,0,0,0,3.71,0,0,0,71.218,0,0.05,6.74,0,0.32,17.48,0.23,10.1007/s11661-013-2175-z,http://link.springer.com/article/10.1007/s11661-013-2175-z,36.35,0,A Stacking Fault Energy Perspective into the Uniaxial Tensile Deformation Behavior and Microstructure of a Cr-Mn Austenitic Steel,"Barman, H.",423,XRD
0.047,0.205,0,0,0,3.71,0,0,0,71.218,0,0.05,6.74,0,0.32,17.48,0.23,10.1007/s11661-013-2175-z,http://link.springer.com/article/10.1007/s11661-013-2175-z,40.39,0.0574,A Stacking Fault Energy Perspective into the Uniaxial Tensile Deformation Behavior and Microstructure of a Cr-Mn Austenitic Steel,"Barman, H.",473,XRD
0.02,0,0,0,0,7.2,0,0,0,61.12,0,0,18.3,0,5.76,7.6,0,10.1016/S0167-577X(98)00172-4,http://www.sciencedirect.com/science/article/pii/S0167577X98001724,9.86,0,Stacking fault energy of iron-base shape memory alloys,Li J.C.,300,TEM
0.02,0,0,0,0,6.34,0,0,0,63.68,0,0,15.52,0,5.89,8.55,0,10.1016/S0167-577X(98)00172-4,http://www.sciencedirect.com/science/article/pii/S0167577X98001724,8.31,0,Stacking fault energy of iron-base shape memory alloys,Li J.C.,300,TEM
0.02,0,0,0,0,5.01,0,0,0,65.71,0,0,14.67,0,5.87,8.72,0,10.1016/S0167-577X(98)00172-4,http://www.sciencedirect.com/science/article/pii/S0167577X98001724,3.26,0,Stacking fault energy of iron-base shape memory alloys,Li J.C.,300,TEM
0.02,0,0,0,0,5.51,0,0,0,65.92,0,0,14.72,0,5.86,7.97,0,10.1016/S0167-577X(98)00172-4,http://www.sciencedirect.com/science/article/pii/S0167577X98001724,7.19,0,Stacking fault energy of iron-base shape memory alloys,Li J.C.,300,TEM
0.02,0,0,0,0,6.1,0,0,0,64.48,0,0,14.2,0,6.1,9.1,0,10.1016/S0167-577X(98)00172-4,http://www.sciencedirect.com/science/article/pii/S0167577X98001724,4.65,0,Stacking fault energy of iron-base shape memory alloys,Li J.C.,300,TEM
0.02,0,0,0,0,7.56,0,0,0,70.5,0,0,7.82,0,6.22,7.88,0,10.1016/S0167-577X(98)00172-4,http://www.sciencedirect.com/science/article/pii/S0167577X98001724,6.39,0,Stacking fault energy of iron-base shape memory alloys,Li J.C.,300,TEM
0.18,0,0,0,0,7,0,0,0,74.82,0,0,0,0,0,18,0,10.1007/BF02643289,http://link.springer.com/article/10.1007/BF02643289,19,0.263157895,Stress-induced γ→ α martensitic transformation in two carbon stainless steels. Application to trip steels,Abrassart,300,TEM
0.18,0,0,0,0,7,0,0,0,74.82,0,0,0,0,0,18,0,10.1007/BF02643289,http://link.springer.com/article/10.1007/BF02643289,28,0.178571429,Stress-induced γ→ α martensitic transformation in two carbon stainless steels. Application to trip steels,Abrassart,400,TEM
0.18,0,0,0,0,7,0,0,0,74.82,0,0,0,0,0,18,0,10.1007/BF02643289,http://link.springer.com/article/10.1007/BF02643289,45,0.111111111,Stress-induced γ→ α martensitic transformation in two carbon stainless steels. Application to trip steels,Abrassart,500,TEM
0.18,0,0,0,0,7,0,0,0,74.82,0,0,0,0,0,18,0,10.1007/BF02643289,http://link.springer.com/article/10.1007/BF02643289,48,0.0625,Stress-induced γ→ α martensitic transformation in two carbon stainless steels. Application to trip steels,Abrassart,600,TEM
0.047,0.205,0,0,0,3.71,0,0,0,71.218,0,0.05,6.74,0,0.32,17.48,0.23,10.1007/s11661-013-2175-z,http://link.springer.com/article/10.1007/s11661-013-2175-z,11.6,0.056,A Stacking Fault Energy Perspective into the Uniaxial Tensile Deformation Behavior and Microstructure of a Cr-Mn Austenitic Steel,"Barman, H.",273,XRD
0.047,0.205,0,0,0,3.71,0,0,0,71.218,0,0.05,6.74,0,0.32,17.48,0.23,10.1007/s11661-013-2175-z,http://link.springer.com/article/10.1007/s11661-013-2175-z,15.84,0,A Stacking Fault Energy Perspective into the Uniaxial Tensile Deformation Behavior and Microstructure of a Cr-Mn Austenitic Steel,"Barman, H.",293,XRD
0.047,0.205,0,0,0,3.71,0,0,0,71.218,0,0.05,6.74,0,0.32,17.48,0.23,10.1007/s11661-013-2175-z,http://link.springer.com/article/10.1007/s11661-013-2175-z,17.21,0,A Stacking Fault Energy Perspective into the Uniaxial Tensile Deformation Behavior and Microstructure of a Cr-Mn Austenitic Steel,"Barman, H.",323,XRD
0.047,0.205,0,0,0,3.71,0,0,0,71.218,0,0.05,6.74,0,0.32,17.48,0.23,10.1007/s11661-013-2175-z,http://link.springer.com/article/10.1007/s11661-013-2175-z,34.61,0,A Stacking Fault Energy Perspective into the Uniaxial Tensile Deformation Behavior and Microstructure of a Cr-Mn Austenitic Steel,"Barman, H.",423,XRD
0.047,0.205,0,0,0,3.71,0,0,0,71.218,0,0.05,6.74,0,0.32,17.48,0.23,10.1007/s11661-013-2175-z,http://link.springer.com/article/10.1007/s11661-013-2175-z,40.04,0.0937,A Stacking Fault Energy Perspective into the Uniaxial Tensile Deformation Behavior and Microstructure of a Cr-Mn Austenitic Steel,"Barman, H.",473,XRD
0.27,0.0043,0.005,0.005,0,10.93,0,0.006,0,79.7757,0,0,0.004,0,0.1,8.9,0,10.1007/BF02642861,http://link.springer.com/article/10.1007/BF02642861,42,0,The effect of austenite prestrain above the Md temperature on the martensitic transformation in Fe-Ni-Cr-C alloys,"Strife, J.R.",300,TEM
0.29,0.0027,0.008,0.006,0,4.84,0,0.005,0,78.4773,0,0,0.003,0,0.028,16.34,0,10.1007/BF02642861,http://link.springer.com/article/10.1007/BF02642861,17,0,The effect of austenite prestrain above the Md temperature on the martensitic transformation in Fe-Ni-Cr-C alloys,"Strife, J.R.",300,TEM
0.009,0.0032,0.004,0.005,0,11.87,0,0.028,0,71.5338,0,0,0.003,0,0.014,16.53,0,10.1007/BF02642861,http://link.springer.com/article/10.1007/BF02642861,22,0,The effect of austenite prestrain above the Md temperature on the martensitic transformation in Fe-Ni-Cr-C alloys,"Strife, J.R.",300,TEM
0.028,0,0,0,0,9.5,0,0,0,73.872,0,0,0,0,0,16.6,0,10.1007/BF02649799,http://link.springer.com/article/10.1007/BF02649799,19,0,On the Effect of Carbon on the Stacking Fault Energy of Austenitic Stainless Steels,"Brofman, P.J.",300,Literature Review
0.006,0,0,0,0,10,0,0,0,69.994,0,0,0,0,0,20,0,10.1007/BF02649799,http://link.springer.com/article/10.1007/BF02649799,23,0,On the Effect of Carbon on the Stacking Fault Energy of Austenitic Stainless Steels,"Brofman, P.J.",300,Literature Review
0.018,0,0,0,0,15,0,0,0,64.982,0,0,0,0,0,20,0,10.1007/BF02649799,http://link.springer.com/article/10.1007/BF02649799,32,0,On the Effect of Carbon on the Stacking Fault Energy of Austenitic Stainless Steels,"Brofman, P.J.",300,Literature Review
0.015,0,0,0,0,20,0,0,0,59.985,0,0,0,0,0,20,0,10.1007/BF02649799,http://link.springer.com/article/10.1007/BF02649799,40,0,On the Effect of Carbon on the Stacking Fault Energy of Austenitic Stainless Steels,"Brofman, P.J.",300,Literature Review
0.012,0,0,0,0,20,0,0,0,69.988,0,0,0,0,0,10,0,10.1007/BF02649799,http://link.springer.com/article/10.1007/BF02649799,53,0,On the Effect of Carbon on the Stacking Fault Energy of Austenitic Stainless Steels,"Brofman, P.J.",300,Literature Review
