Repository: nayanchaudhary/SFE

# A Data-driven Machine Learning approach to predicting Stacking Fault Energy in Austenitic Steels

This repository is the supplemental data and code for the journal paper titled above. This paper is a description of our research to accomplish a materials discovery task using the techniques and algorithms in machine learning. The task at hand is to predict the SFE of any given untested austenitic steel composition, thereby aiding alloy design of austenitic steels with a requisite mechanical deformation behavior.

File: Final SFE Data.csv (part 3 of 4)
0.047,0.205,0,0,0,3.71,0,0,0,71.218,0,0.05,6.74,0,0.32,17.48,0.23,10.1007/s11661-013-2175-z,http://link.springer.com/article/10.1007/s11661-013-2175-z,13.2,0,A Stacking Fault Energy Perspective into the Uniaxial Tensile Deformation Behavior and Microstructure of a Cr-Mn Austenitic Steel,"Barman, H.",293,XRD
0.047,0.205,0,0,0,3.71,0,0,0,71.218,0,0.05,6.74,0,0.32,17.48,0.23,10.1007/s11661-013-2175-z,http://link.springer.com/article/10.1007/s11661-013-2175-z,15.08,0,A Stacking Fault Energy Perspective into the Uniaxial Tensile Deformation Behavior and Microstructure of a Cr-Mn Austenitic Steel,"Barman, H.",323,XRD
0.047,0.205,0,0,0,3.71,0,0,0,71.218,0,0.05,6.74,0,0.32,17.48,0.23,10.1007/s11661-013-2175-z,http://link.springer.com/article/10.1007/s11661-013-2175-z,36.35,0,A Stacking Fault Energy Perspective into the Uniaxial Tensile Deformation Behavior and Microstructure of a Cr-Mn Austenitic Steel,"Barman, H.",423,XRD
0.047,0.205,0,0,0,3.71,0,0,0,71.218,0,0.05,6.74,0,0.32,17.48,0.23,10.1007/s11661-013-2175-z,http://link.springer.com/article/10.1007/s11661-013-2175-z,40.39,0.0574,A Stacking Fault Energy Perspective into the Uniaxial Tensile Deformation Behavior and Microstructure of a Cr-Mn Austenitic Steel,"Barman, H.",473,XRD
0.04,0.04,0,0,0,9,0,0,0,70.92,0,0.2,1.2,0,0.4,18.2,0,10.1016/S1359-6462(97)00332-1,http://www.sciencedirect.com/science/article/pii/S1359646297003321,30.4,0,X-Ray diffraction measurement of the stacking fault energy reduction induced by hydrogen in an AISI 304 steel,"Pontini, Adriana Estela",293,TEM
0.04,0.04,0,0,0,9,0,0,0,70.92,0,0.2,1.2,0,0.4,18.2,0,10.1016/S1359-6462(97)00332-1,http://www.sciencedirect.com/science/article/pii/S1359646297003321,25.7,0,X-Ray diffraction measurement of the stacking fault energy reduction induced by hydrogen in an AISI 304 steel,"Pontini, Adriana Estela",206,TEM
0.04,0.04,0,0,0,9,0,0,0,70.92,0,0.2,1.2,0,0.4,18.2,0,10.1016/S1359-6462(97)00332-1,http://www.sciencedirect.com/science/article/pii/S1359646297003321,19.5,0,X-Ray diffraction measurement of the stacking fault energy reduction induced by hydrogen in an AISI 304 steel,"Pontini, Adriana Estela",77,TEM
0.079,0.02,0,0,0,10.28,0,0,0,70.381,0,0,0.64,0,0.3,18.3,0,0,0,25.5,0.098,Influence of solute additions on the stacking fault energy of iron-nickel-chromium austenites,"Dulieu, D.",300,TEM
0.2,0.027,0,0,0,10.2,0,0,0,70.093,0,0,0.69,0,0.45,18.34,0,0,0,24.725,0.2093,Influence of solute additions on the stacking fault energy of iron-nickel-chromium austenites,"Dulieu, D.",300,TEM
0,0,0,0,0,20,0,0,0,75,0,0,0,0,0,5,0,10.1007/BF02641927,http://link.springer.com/article/10.1007/BF02641927,60,0,Stacking fault energies of seven commercial austenitic stainless steels,"Schramm, R.E.",300,Literature review
0,0,0,0,0,15,0,0,0,75,0,0,0,0,0,10,0,10.1007/BF02641927,http://link.springer.com/article/10.1007/BF02641927,30,0,Stacking fault energies of seven commercial austenitic stainless steels,"Schramm, R.E.",300,Literature review
0,0,0,0,0,10,0,0,0,75,0,0,0,0,0,15,0,10.1007/BF02641927,http://link.springer.com/article/10.1007/BF02641927,20,0,Stacking fault energies of seven commercial austenitic stainless steels,"Schramm, R.E.",300,Literature review
0,0,0,0,0,8,0,0,0,74,0,0,0,0,0,18,0,10.1007/BF02641927,http://link.springer.com/article/10.1007/BF02641927,16,0,Stacking fault energies of seven commercial austenitic stainless steels,"Schramm, R.E.",300,Literature review
0.028,0,0,0,0,9.5,0,0,0,73.872,0,0,0,0,0,16.6,0,10.1007/BF02641927,http://link.springer.com/article/10.1007/BF02641927,19,0,Stacking fault energies of seven commercial austenitic stainless steels,"Schramm, R.E.",300,Literature review
0.01,0,0,0,0,14.1,0,0,0,68.8,0,0,0,0,0.01,17.8,0,10.1007/BF02641927,http://link.springer.com/article/10.1007/BF02641927,53,0,Stacking fault energies of seven commercial austenitic stainless steels,"Schramm, R.E.",300,Literature review
0.00004,0.0001,0.00001,0.00001,0,8,0,0,0,71.99952,0,0.00002,0.0001,0,0.0002,20,0,10.1007/s11661-011-0769-x,http://link.springer.com/article/10.1007/s11661-011-0769-x,16,0.1188,Role of Chemical Driving Force in Martensitic Transformations of High-Purity Fe-Cr-Ni Alloys,"Behjati, P.",293,TEM
0.00004,0.0001,0.00001,0.00001,0,10,0,0,0,71.99952,0,0.00002,0.0001,0,0.0002,18,0,10.1007/s11661-011-0769-x,http://link.springer.com/article/10.1007/s11661-011-0769-x,22,0.1045,Role of Chemical Driving Force in Martensitic Transformations of High-Purity Fe-Cr-Ni Alloys,"Behjati, P.",293,TEM
0.00004,0.0001,0.00001,0.00001,0,10,0,0,0,69.99952,0,0.00002,0.0001,0,0.0002,20,0,10.1007/s11661-011-0769-x,http://link.springer.com/article/10.1007/s11661-011-0769-x,20,0.105,Role of Chemical Driving Force in Martensitic Transformations of High-Purity Fe-Cr-Ni Alloys,"Behjati, P.",293,TEM
0.00004,0.0001,0.00001,0.00001,0,12,0,0,0,71.99952,0,0.00002,0.0001,0,0.0002,16,0,10.1007/s11661-011-0769-x,http://link.springer.com/article/10.1007/s11661-011-0769-x,28,0.1036,Role of Chemical Driving Force in Martensitic Transformations of High-Purity Fe-Cr-Ni Alloys,"Behjati, P.",293,TEM
0.00004,0.0001,0.00001,0.00001,0,12,0,0,0,69.99952,0,0.00002,0.0001,0,0.0002,18,0,10.1007/s11661-011-0769-x,http://link.springer.com/article/10.1007/s11661-011-0769-x,26,0.1115,Role of Chemical Driving Force in Martensitic Transformations of High-Purity Fe-Cr-Ni Alloys,"Behjati, P.",293,TEM
0.00004,0.0001,0.00001,0.00001,0,12,0,0,0,67.99952,0,0.00002,0.0001,0,0.0002,20,0,10.1007/s11661-011-0769-x,http://link.springer.com/article/10.1007/s11661-011-0769-x,24,0.1125,Role of Chemical Driving Force in Martensitic Transformations of High-Purity Fe-Cr-Ni Alloys,"Behjati, P.",293,TEM
0.00004,0.0001,0.00001,0.00001,0,8,0,0,0,71.99952,0,0.00002,0.0001,0,0.0002,20,0,10.1007/s11661-011-0769-x,http://link.springer.com/article/10.1007/s11661-011-0769-x,16,0,Role of Chemical Driving Force in Martensitic Transformations of High-Purity Fe-Cr-Ni Alloys,"Behjati, P.",294,TEM
0.00004,0.0001,0.00001,0.00001,0,10,0,0,0,71.99952,0,0.00002,0.0001,0,0.0002,18,0,10.1007/s11661-011-0769-x,http://link.springer.com/article/10.1007/s11661-011-0769-x,20,0,Role of Chemical Driving Force in Martensitic Transformations of High-Purity Fe-Cr-Ni Alloys,"Behjati, P.",264,TEM
0.00004,0.0001,0.00001,0.00001,0,10,0,0,0,69.99952,0,0.00002,0.0001,0,0.0002,20,0,10.1007/s11661-011-0769-x,http://link.springer.com/article/10.1007/s11661-011-0769-x,18,0,Role of Chemical Driving Force in Martensitic Transformations of High-Purity Fe-Cr-Ni Alloys,"Behjati, P.",261,TEM
0.00004,0.0001,0.00001,0.00001,0,12,0,0,0,71.99952,0,0.00002,0.0001,0,0.0002,16,0,10.1007/s11661-011-0769-x,http://link.springer.com/article/10.1007/s11661-011-0769-x,24,0,Role of Chemical Driving Force in Martensitic Transformations of High-Purity Fe-Cr-Ni Alloys,"Behjati, P.",231,TEM
0.00004,0.0001,0.00001,0.00001,0,12,0,0,0,69.99952,0,0.00002,0.0001,0,0.0002,18,0,10.1007/s11661-011-0769-x,http://link.springer.com/article/10.1007/s11661-011-0769-x,21,0,Role of Chemical Driving Force in Martensitic Transformations of High-Purity Fe-Cr-Ni Alloys,"Behjati, P.",220,TEM
0.00004,0.0001,0.00001,0.00001,0,12,0,0,0,67.99952,0,0.00002,0.0001,0,0.0002,20,0,10.1007/s11661-011-0769-x,http://link.springer.com/article/10.1007/s11661-011-0769-x,19,0,Role of Chemical Driving Force in Martensitic Transformations of High-Purity Fe-Cr-Ni Alloys,"Behjati, P.",216,TEM
0.025,0.018,0.01,0.007,0,8.28,0,0,0,72.21,0,0.02,0.82,0,0.3,18.31,0,10.1007/BF02641927,http://link.springer.com/article/10.1007/BF02641927,18,0.5,Stacking fault energies of seven commercial austenitic stainless steels,"Schramm, R.E.",300,XRD
0.074,0,0.013,0.002,0,11.85,0,0,0,67.981,0,0.1,1.64,0,0.32,18.02,0,10.1007/BF02641927,http://link.springer.com/article/10.1007/BF02641927,34,0.205882353,Stacking fault energies of seven commercial austenitic stainless steels,"Schramm, R.E.",300,XRD
0.047,0,0.022,0.005,0,18.8,0,0,0,53.696,0,0.44,1.73,0,0.56,24.7,0,10.1007/BF02641927,http://link.springer.com/article/10.1007/BF02641927,94,0.14893617,Stacking fault energies of seven commercial austenitic stainless steels,"Schramm, R.E.",300,XRD
0.055,0,0.027,0.008,0,13.01,0,0,0,65.73,0,2.09,1.4,0,0.53,17.15,0,10.1007/BF02641927,http://link.springer.com/article/10.1007/BF02641927,78,0.076923077,Stacking fault energies of seven commercial austenitic stainless steels,"Schramm, R.E.",300,XRD
0.027,0.31,0.011,0.003,0,7.11,0,0,0,62.329,0,0.03,8.75,0,0.43,21,0,10.1007/BF02641927,http://link.springer.com/article/10.1007/BF02641927,65,0.184615385,Stacking fault energies of seven commercial austenitic stainless steels,"Schramm, R.E.",300,XRD
0.034,0.26,0.022,0.012,0,6.48,0,0,0,63.212,0,0,9.55,0,0.13,20.3,0,10.1007/BF02641927,http://link.springer.com/article/10.1007/BF02641927,41,0.487804878,Stacking fault energies of seven commercial austenitic stainless steels,"Schramm, R.E.",300,XRD
0.041,0,0.02,0.004,0,12.34,0,0,0,58.255,0,2.2,5.17,0,0.4,21.57,0,10.1007/BF02641927,http://link.springer.com/article/10.1007/BF02641927,64,0.3125,Stacking fault energies of seven commercial austenitic stainless steels,"Schramm, R.E.",300,XRD
0.91,0,0.009,0.017,0,4.1,0,0,0,77.974,0,0,15.7,0,1.29,0,0,10.1007/BF02641927,http://link.springer.com/article/10.1007/BF02641927,21,0.095238095,Stacking fault energies of seven commercial austenitic stainless steels,"Schramm, R.E.",300,XRD
0.06,0.04,0,0,0,7.9,0,0,0,74.4,0,0,0,0,0,17.6,0,10.5006/0010-9312-19.3.102,http://www.corrosionjournal.org/doi/abs/10.5006/0010-9312-19.3.102,16,0.286,Dislocation Substructure vs Transgranular Stress Corrosion Susceptibility Of Single Phase Alloys,Swann,300,TEM
0.02,0.12,0,0,0,12.8,0,0,0,68.96,0,0,0,0,0,18.1,0,10.5006/0010-9312-19.3.102,http://www.corrosionjournal.org/doi/abs/10.5006/0010-9312-19.3.102,30,0.154,Dislocation Substructure vs Transgranular Stress Corrosion Susceptibility Of Single Phase Alloys,Swann,300,TEM
0.02,0.004,0,0,0,12.7,0,0,0,69.676,0,0,0,0,0,17.6,0,10.5006/0010-9312-19.3.102,http://www.corrosionjournal.org/doi/abs/10.5006/0010-9312-19.3.102,36,0.133,Dislocation Substructure vs Transgranular Stress Corrosion Susceptibility Of Single Phase Alloys,Swann,300,TEM
0.03,0.004,0,0,0,17.8,0,0,0,64.366,0,0,0,0,0,17.8,0,10.5006/0010-9312-19.3.102,http://www.corrosionjournal.org/doi/abs/10.5006/0010-9312-19.3.102,44,0.0895,Dislocation Substructure vs Transgranular Stress Corrosion Susceptibility Of Single Phase Alloys,Swann,300,TEM
0.06,0.11,0,0,0,7.1,0,0,0,74.83,0,0,0,0,0,17.9,0,10.5006/0010-9312-19.3.102,http://www.corrosionjournal.org/doi/abs/10.5006/0010-9312-19.3.102,14,0.2,Dislocation Substructure vs Transgranular Stress Corrosion Susceptibility Of Single Phase Alloys,Swann,300,TEM
0.02,0,0.004,0.012,0,15.9,0,0,0,68.704,0,0,0.06,0,0,15.3,0,0,0,52.9,0,Twin frequency and stacking fault energy in austenitic steels,"Silcock, J.M.",300,TEM
0.007,0.006,0.01,0.01,0,23,0,0,0,61.127,0,0,0.04,0,0,15.8,0,0,0,64.4,0,Twin frequency and stacking fault energy in austenitic steels,"Silcock, J.M.",300,TEM
0.006,0.007,0.01,0.014,0,15,0,0,0,49.42,0,0,0.04,20.2,0,15.3,0,0,0,27.6,0,Twin frequency and stacking fault energy in austenitic steels,"Silcock, J.M.",300,TEM
0.017,0.004,0.002,0.002,0,15.8,0,0,0,68.23,0,0,0.001,0,0.04,15.9,0,0,0,48.3,0,Twin frequency and stacking fault energy in austenitic steels,"Silcock, J.M.",300,TEM
0.011,0.007,0.002,0.002,0,24.7,0,0,0,59.86,0,0,0.003,0,0.015,15.4,0,0,0,70.15,0,Twin frequency and stacking fault energy in austenitic steels,"Silcock, J.M.",300,TEM
0.004,0.002,0.008,0.003,0,15.8,0,0,0,67.28,0,0,0,0,1.4,15.5,0,0,0,25.3,0,Twin frequency and stacking fault energy in austenitic steels,"Silcock, J.M.",300,TEM
0,0,0,0,0,10.1,0,0,0,64.35,0,0,0,9.55,0,16,0,0,0,18.4,0,Twin frequency and stacking fault energy in austenitic steels,"Silcock, J.M.",300,TEM
0.6,0,0,0,0,0,0,0,0,81.4,0,0,18,0,0,0,0,10.1016/j.scriptamat.2011.05.014,http://www.sciencedirect.com/science/article/pii/S1359646211002776,13,0.23,Effect of Al on the stacking fault energy of Fe–18Mn–0.6C twinning-induced plasticity,"Kim, Jinkyung",300,TEM-WBDF
0.6,0,0,0,0,0,0,1.5,0,79.9,0,0,18,0,0,0,0,10.1016/j.scriptamat.2011.05.014,http://www.sciencedirect.com/science/article/pii/S1359646211002776,30,0.3334,Effect of Al on the stacking fault energy of Fe–18Mn–0.6C twinning-induced plasticity,"Kim, Jinkyung",300,TEM-WBDF
0,0,0,0,0,32,0,0,0,39,0,3,0,0,0,26,0,0,http://cat.inist.fr/?aModele=afficheN&cpsidt=13667769,62,0,Orientation dependence of resolved shear stresses in single crystals of the nitrogen-containing austenitic stainless steel Fe-26% Cr-32% Ni-3% Mo,"Kireeva, I. V.",300,TEM
0,0.3,0,0,0,32,0,0,0,38.7,0,3,0,0,0,26,0,0,http://cat.inist.fr/?aModele=afficheN&cpsidt=13667769,38,0,Orientation dependence of resolved shear stresses in single crystals of the nitrogen-containing austenitic stainless steel Fe-26% Cr-32% Ni-3% Mo,"Kireeva, I. V.",300,TEM
0,0.3,0,0,0,32,0,0,0,38.7,0,3,0,0,0,26,0,0,http://cat.inist.fr/?aModele=afficheN&cpsidt=13667769,25,0,Orientation dependence of resolved shear stresses in single crystals of the nitrogen-containing austenitic stainless steel Fe-26% Cr-32% Ni-3% Mo,"Kireeva, I. V.",77,TEM
0,0.7,0,0,0,32,0,0,0,38.3,0,3,0,0,0,26,0,0,http://cat.inist.fr/?aModele=afficheN&cpsidt=13667769,20,0,Orientation dependence of resolved shear stresses in single crystals of the nitrogen-containing austenitic stainless steel Fe-26% Cr-32% Ni-3% Mo,"Kireeva, I. V.",77,TEM
0.028,0.0034,0,0,0,15.05,0,0.05,0,72.7166,0,0,1.09,0,0.002,11.06,0,10.1016/j.scriptamat.2014.07.019,http://www.sciencedirect.com/science/article/pii/S1359646214003145,26.3,0.152,The influence of silicon and aluminum alloying on the lattice parameter and stacking fault energy of austenitic steel,"Lehnhoff, G.R.",300,TEM-WBDF
0.028,0.0036,0,0,0,14.99,0,0.06,0,70.3384,0,0,1.1,0,2.5,10.98,0,10.1016/j.scriptamat.2014.07.019,http://www.sciencedirect.com/science/article/pii/S1359646214003145,19.9,0.1507,The influence of silicon and aluminum alloying on the lattice parameter and stacking fault energy of austenitic steel,"Lehnhoff, G.R.",300,TEM-WBDF
0.028,0.0034,0,0,0,15.04,0,2.47,0,70.3246,0,0,1.08,0,0.034,11.02,0,10.1016/j.scriptamat.2014.07.019,http://www.sciencedirect.com/science/article/pii/S1359646214003145,38.3,0.389,The influence of silicon and aluminum alloying on the lattice parameter and stacking fault energy of austenitic steel,"Lehnhoff, G.R.",300,TEM-WBDF
0.012,0.006,0,0,0,40,0,0,0,39.982,0,0,0,0,0,20,0,10.5006/0010-9312-20.1.15t,http://www.corrosionjournal.org/doi/abs/10.5006/0010-9312-20.1.15t,131,0.3,"Ordering, Stacking Faults and Stress Corrosion Cracking In Austenitic Alloys","Douglass, D.L.",300,TEM
0.07,0,0,0,0,9.43,0,0,0,69.61,0,0,1.56,0,0.59,18.74,0,10.5006/0010-9312-20.1.15t,http://www.corrosionjournal.org/doi/abs/10.5006/0010-9312-20.1.15t,39.1,0.176,"Ordering, Stacking Faults and Stress Corrosion Cracking In Austenitic Alloys","Douglass, D.L.",300,TEM
0.014,0.004,0,0,0,20,1,0,0,58.982,0,0,0,0,0,20,0,10.5006/0010-9312-20.1.15t,http://www.corrosionjournal.org/doi/abs/10.5006/0010-9312-20.1.15t,17.25,0,"Ordering, Stacking Faults and Stress Corrosion Cracking In Austenitic Alloys","Douglass, D.L.",300,TEM
0.015,0.0038,0,0,0,20,0,0,0,59.9812,0,0,0,0,0,20,0,10.5006/0010-9312-20.1.15t,http://www.corrosionjournal.org/doi/abs/10.5006/0010-9312-20.1.15t,58,0.167,"Ordering, Stacking Faults and Stress Corrosion Cracking In Austenitic Alloys","Douglass, D.L.",300,TEM
0.042,0,0,0,0,10.9,0.52,0,0,67.598,0,0,1.49,0,0.55,18.9,0,10.5006/0010-9312-20.1.15t,http://www.corrosionjournal.org/doi/abs/10.5006/0010-9312-20.1.15t,18.4,0.188,"Ordering, Stacking Faults and Stress Corrosion Cracking In Austenitic Alloys","Douglass, D.L.",300,TEM
0.6,0,0,0,0,0,0,0,0,84.4,0,0,15,0,0,0,0,10.1007/s11661-009-0050-8,http://link.springer.com/article/10.1007/s11661-009-0050-8,13,0,Derivation and Variation in Composition-Dependent Stacking Fault Energy Maps Based on Subregular Solution Model in High-Manganese Steels,"Saeed-Akbari, A.",300,Thermodynamic Modeling
0.6,0,0,0,0,0,0,0,0,79.4,0,0,20,0,0,0,0,10.1007/s11661-009-0050-8,http://link.springer.com/article/10.1007/s11661-009-0050-8,15.5,0,Derivation and Variation in Composition-Dependent Stacking Fault Energy Maps Based on Subregular Solution Model in High-Manganese Steels,"Saeed-Akbari, A.",300,Thermodynamic Modeling
0.4,0,0,0,0,0,0,0,0,74.6,0,0,25,0,0,0,0,10.1007/s11661-009-0050-8,http://link.springer.com/article/10.1007/s11661-009-0050-8,12.5,0,Derivation and Variation in Composition-Dependent Stacking Fault Energy Maps Based on Subregular Solution Model in High-Manganese Steels,"Saeed-Akbari, A.",300,Thermodynamic Modeling
0.35,0,0,0,0,0,0,0,0,71.65,0,0,28,0,0,0,0,10.1007/s11661-009-0050-8,http://link.springer.com/article/10.1007/s11661-009-0050-8,15,0,Derivation and Variation in Composition-Dependent Stacking Fault Energy Maps Based on Subregular Solution Model in High-Manganese Steels,"Saeed-Akbari, A.",300,Thermodynamic Modeling
0.7,0,0,0,0,0,0,0,0,84.3,0,0,15,0,0,0,0,10.1007/s11661-009-0050-8,http://link.springer.com/article/10.1007/s11661-009-0050-8,16.5,0,Derivation and Variation in Composition-Dependent Stacking Fault Energy Maps Based on Subregular Solution Model in High-Manganese Steels,"Saeed-Akbari, A.",300,Thermodynamic Modeling
0.5,0,0,0,0,0,0,0,0,77.5,0,0,22,0,0,0,0,10.1007/s11661-009-0050-8,http://link.springer.com/article/10.1007/s11661-009-0050-8,13.5,0,Derivation and Variation in Composition-Dependent Stacking Fault Energy Maps Based on Subregular Solution Model in High-Manganese Steels,"Saeed-Akbari, A.",300,Thermodynamic Modeling
0.64,0,0,0,0,0,0,0,0,77.36,0,0,22,0,0,0,0,10.1007/s11661-009-0050-8,http://link.springer.com/article/10.1007/s11661-009-0050-8,18.5,0,Derivation and Variation in Composition-Dependent Stacking Fault Energy Maps Based on Subregular Solution Model in High-Manganese Steels,"Saeed-Akbari, A.",300,Thermodynamic Modeling
0.6,0,0,0,0,0,0,0,0,87.4,0,0,12,0,0,0,0,10.1007/s11661-009-0050-8,http://link.springer.com/article/10.1007/s11661-009-0050-8,12.5,0,Derivation and Variation in Composition-Dependent Stacking Fault Energy Maps Based on Subregular Solution Model in High-Manganese Steels,"Saeed-Akbari, A.",300,Thermodynamic Modeling
0.6,0,0,0,0,0,0,0,0,85.4,0,0,14,0,0,0,0,10.1007/s11661-009-0050-8,http://link.springer.com/article/10.1007/s11661-009-0050-8,12,0,Derivation and Variation in Composition-Dependent Stacking Fault Energy Maps Based on Subregular Solution Model in High-Manganese Steels,"Saeed-Akbari, A.",300,Thermodynamic Modeling
0.7,0,0,0,0,0,0,0,0,82.3,0,0,17,0,0,0,0,10.1007/s11661-009-0050-8,http://link.springer.com/article/10.1007/s11661-009-0050-8,16.5,0,Derivation and Variation in Composition-Dependent Stacking Fault Energy Maps Based on Subregular Solution Model in High-Manganese Steels,"Saeed-Akbari, A.",300,Thermodynamic Modeling
0.6,0,0,0,0,0,0,0,0,82.4,0,0,17,0,0,0,0,10.1007/s11661-009-0050-8,http://link.springer.com/article/10.1007/s11661-009-0050-8,13.75,0,Derivation and Variation in Composition-Dependent Stacking Fault Energy Maps Based on Subregular Solution Model in High-Manganese Steels,"Saeed-Akbari, A.",300,Thermodynamic Modeling
0.4,0,0,0,0,0,0,0,0,72.1,0,0,27.5,0,0,0,0,10.1007/s11661-009-0050-8,http://link.springer.com/article/10.1007/s11661-009-0050-8,16.5,0,Derivation and Variation in Composition-Dependent Stacking Fault Energy Maps Based on Subregular Solution Model in High-Manganese Steels,"Saeed-Akbari, A.",300,Thermodynamic Modeling
0.5,0,0,0,0,0,0,0,0,74.5,0,0,25,0,0,0,0,10.1007/s11661-009-0050-8,http://link.springer.com/article/10.1007/s11661-009-0050-8,17.5,0,Derivation and Variation in Composition-Dependent Stacking Fault Energy Maps Based on Subregular Solution Model in High-Manganese Steels,"Saeed-Akbari, A.",300,Thermodynamic Modeling
0.35,0,0,0,0,0,0,0,0,69.65,0,0,30,0,0,0,0,10.1007/s11661-009-0050-8,http://link.springer.com/article/10.1007/s11661-009-0050-8,19.5,0,Derivation and Variation in Composition-Dependent Stacking Fault Energy Maps Based on Subregular Solution Model in High-Manganese Steels,"Saeed-Akbari, A.",300,Thermodynamic Modeling
0.2,0,0,0,0,0,0,0,0,69.8,0,0,30,0,0,0,0,10.1007/s11661-009-0050-8,http://link.springer.com/article/10.1007/s11661-009-0050-8,11.5,0,Derivation and Variation in Composition-Dependent Stacking Fault Energy Maps Based on Subregular Solution Model in High-Manganese Steels,"Saeed-Akbari, A.",300,Thermodynamic Modeling
0.3,0,0,0,0,0,0,0,0,72.2,0,0,27.5,0,0,0,0,10.1007/s11661-009-0050-8,http://link.springer.com/article/10.1007/s11661-009-0050-8,11.5,0,Derivation and Variation in Composition-Dependent Stacking Fault Energy Maps Based on Subregular Solution Model in High-Manganese Steels,"Saeed-Akbari, A.",300,Thermodynamic Modeling
0.9,0,0,0,0,0,0,0,0,79.1,0,0,20,0,0,0,0,10.1007/s11661-009-0050-8,http://link.springer.com/article/10.1007/s11661-009-0050-8,26,0,Derivation and Variation in Composition-Dependent Stacking Fault Energy Maps Based on Subregular Solution Model in High-Manganese Steels,"Saeed-Akbari, A.",300,Thermodynamic Modeling
0.9,0,0,0,0,0,0,0,0,81.6,0,0,17.5,0,0,0,0,10.1007/s11661-009-0050-8,http://link.springer.com/article/10.1007/s11661-009-0050-8,24.5,0,Derivation and Variation in Composition-Dependent Stacking Fault Energy Maps Based on Subregular Solution Model in High-Manganese Steels,"Saeed-Akbari, A.",300,Thermodynamic Modeling
0.9,0,0,0,0,0,0,0,0,84.1,0,0,15,0,0,0,0,10.1007/s11661-009-0050-8,http://link.springer.com/article/10.1007/s11661-009-0050-8,23.75,0,Derivation and Variation in Composition-Dependent Stacking Fault Energy Maps Based on Subregular Solution Model in High-Manganese Steels,"Saeed-Akbari, A.",300,Thermodynamic Modeling
0.6,0,0,0,0,0,0,0,0,77.4,0,0,22,0,0,0,0,10.1016/j.actamat.2014.04.062,http://www.sciencedirect.com/science/article/pii/S1359645414003255,47,0,Impact of nanodiffusion on the stacking fault energy in high-strength steels,"Hickel, T.",300,TEM
0.6,0,0,0,0,0,0,0,0,77.4,0,0,22,0,0,0,0,10.1016/j.actamat.2014.04.062,http://www.sciencedirect.com/science/article/pii/S1359645414003255,38,0,Impact of nanodiffusion on the stacking fault energy in high-strength steels,"Hickel, T.",313,TEM
0.004,0.003,0.025,0.001,0,15.6,0,0,0,64.317,0,2.5,0.03,0,0.02,17.5,0,10.1007/s11661-013-1943-0,http://link.springer.com/article/10.1007/s11661-013-1943-0,49.6,0.024596774,The Effect of Chemical Composition and Heat Treatment Conditions on Stacking Fault Energy for Fe-Cr-Ni Austenitic Stainless Steel,"Yonezawa, Toshio",300,TEM - WBDF
0.02,0.009,0.022,0.001,0,15.6,0,0,0,64.188,0,2.5,0.03,0,0.03,17.6,0,10.1007/s11661-013-1943-0,http://link.springer.com/article/10.1007/s11661-013-1943-0,50.8,0.026771654,The Effect of Chemical Composition and Heat Treatment Conditions on Stacking Fault Energy for Fe-Cr-Ni Austenitic Stainless Steel,"Yonezawa, Toshio",300,TEM - WBDF
0.02,0.002,0.027,0.002,0,14,0,0,0,66.409,0,2.4,0.03,0,0.01,17.1,0,10.1007/s11661-013-1943-0,http://link.springer.com/article/10.1007/s11661-013-1943-0,46.6,0.026180258,The Effect of Chemical Composition and Heat Treatment Conditions on Stacking Fault Energy for Fe-Cr-Ni Austenitic Stainless Steel,"Yonezawa, Toshio",300,TEM - WBDF
0.005,0.001,0.026,0.002,0,15.6,0,0,0,63.866,0,2.6,0.19,0,0.01,17.7,0,10.1007/s11661-013-1943-0,http://link.springer.com/article/10.1007/s11661-013-1943-0,49.8,0.02811245,The Effect of Chemical Composition and Heat Treatment Conditions on Stacking Fault Energy for Fe-Cr-Ni Austenitic Stainless Steel,"Yonezawa, Toshio",300,TEM - WBDF
0.016,0.008,0.025,0.002,0,10.8,0,0,0,68.899,0,0.3,0.85,0,0.1,19,0,10.1007/s11661-013-1943-0,http://link.springer.com/article/10.1007/s11661-013-1943-0,33.5,0.023880597,The Effect of Chemical Composition and Heat Treatment Conditions on Stacking Fault Energy for Fe-Cr-Ni Austenitic Stainless Steel,"Yonezawa, Toshio",300,TEM - WBDF
0.026,0.038,0.024,0.002,0,11.2,0,0,0,68.23,0,0.3,1.18,0,0.1,18.9,0,10.1007/s11661-013-1943-0,http://link.springer.com/article/10.1007/s11661-013-1943-0,34.5,0.027246377,The Effect of Chemical Composition and Heat Treatment Conditions on Stacking Fault Energy for Fe-Cr-Ni Austenitic Stainless Steel,"Yonezawa, Toshio",300,TEM - WBDF
0.003,0.004,0.025,0.002,0,12.1,0,0,0,68.232,0,2.6,0.02,0,0.014,17,0,10.1007/s11661-013-1943-0,http://link.springer.com/article/10.1007/s11661-013-1943-0,40.2,0.016915423,The Effect of Chemical Composition and Heat Treatment Conditions on Stacking Fault Energy for Fe-Cr-Ni Austenitic Stainless Steel,"Yonezawa, Toshio",300,TEM - WBDF
0.009,0.003,0.024,0.002,0,12.2,0,0,0,68.016,0,2.7,0.03,0,0.016,17,0,10.1007/s11661-013-1943-0,http://link.springer.com/article/10.1007/s11661-013-1943-0,40.8,0.020098039,The Effect of Chemical Composition and Heat Treatment Conditions on Stacking Fault Energy for Fe-Cr-Ni Austenitic Stainless Steel,"Yonezawa, Toshio",300,TEM - WBDF
0.018,0.004,0.027,0.002,0,12,0,0,0,68.305,0,2.7,0.03,0,0.014,16.9,0,10.1007/s11661-013-1943-0,http://link.springer.com/article/10.1007/s11661-013-1943-0,39.8,0.031155779,The Effect of Chemical Composition and Heat Treatment Conditions on Stacking Fault Energy for Fe-Cr-Ni Austenitic Stainless Steel,"Yonezawa, Toshio",300,TEM - WBDF
0.046,0.004,0.026,0.002,0,11.9,0,0,0,68.562,0,2.7,0.03,0,0.03,16.7,0,10.1007/s11661-013-1943-0,http://link.springer.com/article/10.1007/s11661-013-1943-0,39.3,0.022391858,The Effect of Chemical Composition and Heat Treatment Conditions on Stacking Fault Energy for Fe-Cr-Ni Austenitic Stainless Steel,"Yonezawa, Toshio",300,TEM - WBDF
0.075,0.003,0.024,0.002,0,12,0,0,0,68.236,0,2.6,0.03,0,0.03,17,0,10.1007/s11661-013-1943-0,http://link.springer.com/article/10.1007/s11661-013-1943-0,39.5,0.019746835,The Effect of Chemical Composition and Heat Treatment Conditions on Stacking Fault Energy for Fe-Cr-Ni Austenitic Stainless Steel,"Yonezawa, Toshio",300,TEM - WBDF
0.003,0.013,0.026,0.002,0,12,0,0,0,68.411,0,2.6,0.03,0,0.015,16.9,0,10.1007/s11661-013-1943-0,http://link.springer.com/article/10.1007/s11661-013-1943-0,38.7,0.016020672,The Effect of Chemical Composition and Heat Treatment Conditions on Stacking Fault Energy for Fe-Cr-Ni Austenitic Stainless Steel,"Yonezawa, Toshio",300,TEM - WBDF
0.003,0.023,0.026,0.002,0,12,0,0,0,68.226,0,2.7,0.03,0,0.19,16.8,0,10.1007/s11661-013-1943-0,http://link.springer.com/article/10.1007/s11661-013-1943-0,39,0.037435897,The Effect of Chemical Composition and Heat Treatment Conditions on Stacking Fault Energy for Fe-Cr-Ni Austenitic Stainless Steel,"Yonezawa, Toshio",300,TEM - WBDF
0.003,0.061,0.025,0.002,0,12.1,0,0,0,68.061,0,2.6,0.03,0,0.018,17.1,0,10.1007/s11661-013-1943-0,http://link.springer.com/article/10.1007/s11661-013-1943-0,38.5,0.02025974,The Effect of Chemical Composition and Heat Treatment Conditions on Stacking Fault Energy for Fe-Cr-Ni Austenitic Stainless Steel,"Yonezawa, Toshio",300,TEM - WBDF
0.003,0.087,0.026,0.002,0,11.8,0,0,0,68.723,0,2.5,0.03,0,0.029,16.8,0,10.1007/s11661-013-1943-0,http://link.springer.com/article/10.1007/s11661-013-1943-0,36.9,0.03197832,The Effect of Chemical Composition and Heat Treatment Conditions on Stacking Fault Energy for Fe-Cr-Ni Austenitic Stainless Steel,"Yonezawa, Toshio",300,TEM - WBDF
0.004,0.004,0.029,0.002,0,12,0,0,0,67.927,0,2.7,0.21,0,0.024,17.1,0,10.1007/s11661-013-1943-0,http://link.springer.com/article/10.1007/s11661-013-1943-0,39.1,0.037851662,The Effect of Chemical Composition and Heat Treatment Conditions on Stacking Fault Energy for Fe-Cr-Ni Austenitic Stainless Steel,"Yonezawa, Toshio",300,TEM - WBDF
0.003,0.041,0.027,0.002,0,12,0,0,0,68.297,0,2.7,0.21,0,0.02,16.7,0,10.1007/s11661-013-1943-0,http://link.springer.com/article/10.1007/s11661-013-1943-0,38.6,0.037305699,The Effect of Chemical Composition and Heat Treatment Conditions on Stacking Fault Energy for Fe-Cr-Ni Austenitic Stainless Steel,"Yonezawa, Toshio",300,TEM - WBDF
0.004,0.004,0.03,0.002,0,12,0,0,0,67.856,0,2.7,0.78,0,0.024,16.6,0,10.1007/s11661-013-1943-0,http://link.springer.com/article/10.1007/s11661-013-1943-0,40.8,0.02254902,The Effect of Chemical Composition and Heat Treatment Conditions on Stacking Fault Energy for Fe-Cr-Ni Austenitic Stainless Steel,"Yonezawa, Toshio",300,TEM - WBDF
0.003,0.042,0.026,0.002,0,11.9,0,0,0,67.607,0,2.6,0.8,0,0.02,17,0,10.1007/s11661-013-1943-0,http://link.springer.com/article/10.1007/s11661-013-1943-0,38.8,0.022164948,The Effect of Chemical Composition and Heat Treatment Conditions on Stacking Fault Energy for Fe-Cr-Ni Austenitic Stainless Steel,"Yonezawa, Toshio",300,TEM - WBDF
0.055,0.003,0.029,0.002,0,12,0,0,0,66.7,0,2.7,1.37,0,0.041,17.1,0,10.1007/s11661-013-1943-0,http://link.springer.com/article/10.1007/s11661-013-1943-0,41.9,0.023866348,The Effect of Chemical Composition and Heat Treatment Conditions on Stacking Fault Energy for Fe-Cr-Ni Austenitic Stainless Steel,"Yonezawa, Toshio",300,TEM - WBDF
0.004,0.046,0.024,0.002,0,12.1,0,0,0,66.644,0,2.5,1.46,0,0.02,17.2,0,10.1007/s11661-013-1943-0,http://link.springer.com/article/10.1007/s11661-013-1943-0,40.6,0.024630542,The Effect of Chemical Composition and Heat Treatment Conditions on Stacking Fault Energy for Fe-Cr-Ni Austenitic Stainless Steel,"Yonezawa, Toshio",300,TEM - WBDF
0.003,0.002,0.023,0.002,0,12,0,0,0,70.128,0,0.9,0.02,0,0.022,16.9,0,10.1007/s11661-013-1943-0,http://link.springer.com/article/10.1007/s11661-013-1943-0,36.1,0.019944598,The Effect of Chemical Composition and Heat Treatment Conditions on Stacking Fault Energy for Fe-Cr-Ni Austenitic Stainless Steel,"Yonezawa, Toshio",300,TEM - WBDF
0.003,0.001,0.023,0.002,0,12,0,0,0,70.761,0,0.32,0.02,0,0.02,16.85,0,10.1007/s11661-013-1943-0,http://link.springer.com/article/10.1007/s11661-013-1943-0,35.5,0.021971831,The Effect of Chemical Composition and Heat Treatment Conditions on Stacking Fault Energy for Fe-Cr-Ni Austenitic Stainless Steel,"Yonezawa, Toshio",300,TEM - WBDF
0.0006,0.001,0.02,0.001,0,15.32,0,0,0,64.4774,0,2.45,0.02,0,0.01,17.7,0,10.1007/s11661-013-1943-0,http://link.springer.com/article/10.1007/s11661-013-1943-0,49,0.019183673,The Effect of Chemical Composition and Heat Treatment Conditions on Stacking Fault Energy for Fe-Cr-Ni Austenitic Stainless Steel,"Yonezawa, Toshio",300,TEM - WBDF
0.002,0.0011,0.004,0.0004,0,15.75,0,0,0,64.9895,0,2.28,0.02,0,0.003,16.95,0,10.1007/s11661-013-1943-0,http://link.springer.com/article/10.1007/s11661-013-1943-0,49.7,0.010462777,The Effect of Chemical Composition and Heat Treatment Conditions on Stacking Fault Energy for Fe-Cr-Ni Austenitic Stainless Steel,"Yonezawa, Toshio",300,TEM - WBDF
0.002,0.0043,0.004,0.0024,0,15.72,0,0,0,60.8673,0,2.29,3.95,0,0.03,17.13,0,10.1007/s11661-013-1943-0,http://link.springer.com/article/10.1007/s11661-013-1943-0,52,0.005,The Effect of Chemical Composition and Heat Treatment Conditions on Stacking Fault Energy for Fe-Cr-Ni Austenitic Stainless Steel,"Yonezawa, Toshio",300,TEM - WBDF
0.003,0.0071,0.004,0.0002,0,15.4,0,0,0,69.1557,0,2.29,0.03,0,0.02,13.09,0,10.1007/s11661-013-1943-0,http://link.springer.com/article/10.1007/s11661-013-1943-0,46.8,0.011965812,The Effect of Chemical Composition and Heat Treatment Conditions on Stacking Fault Energy for Fe-Cr-Ni Austenitic Stainless Steel,"Yonezawa, Toshio",300,TEM - WBDF
0.074,0.004,0.004,0.0002,0,15.65,0,0,0,64.9178,0,2.28,0.02,0,0.03,17.02,0,10.1007/s11661-013-1943-0,http://link.springer.com/article/10.1007/s11661-013-1943-0,48.9,0.012678937,The Effect of Chemical Composition and Heat Treatment Conditions on Stacking Fault Energy for Fe-Cr-Ni Austenitic Stainless Steel,"Yonezawa, Toshio",300,TEM - WBDF
0.002,0.0974,0.004,0.0005,0,15.56,0,0,0,65.0561,0,2.29,0.01,0,0.03,16.95,0,10.1007/s11661-013-1943-0,http://link.springer.com/article/10.1007/s11661-013-1943-0,46.3,0.018142549,The Effect of Chemical Composition and Heat Treatment Conditions on Stacking Fault Energy for Fe-Cr-Ni Austenitic Stainless Steel,"Yonezawa, Toshio",300,TEM - WBDF
0.003,0.0069,0.004,0.0003,0,15.51,0,0,0,66.9658,0,2.31,0.03,0,1.82,13.35,0,10.1007/s11661-013-1943-0,http://link.springer.com/article/10.1007/s11661-013-1943-0,43.4,0.016589862,The Effect of Chemical Composition and Heat Treatment Conditions on Stacking Fault Energy for Fe-Cr-Ni Austenitic Stainless Steel,"Yonezawa, Toshio",300,TEM - WBDF
0.05,0.042,0.017,0.001,0,19.85,0,0,0,52.98,0,0.04,1.83,0,1.08,24.11,0,10.1007/s11661-013-1943-0,http://link.springer.com/article/10.1007/s11661-013-1943-0,53.1,0.03992467,The Effect of Chemical Composition and Heat Treatment Conditions on Stacking Fault Energy for Fe-Cr-Ni Austenitic Stainless Steel,"Yonezawa, Toshio",300,TEM - WBDF
0.05,0.04,0.023,0.001,0,13.11,0,0,0,66.256,0,2.11,1.81,0,0.52,16.08,0,10.1007/s11661-013-1943-0,http://link.springer.com/article/10.1007/s11661-013-1943-0,43.1,0.013457077,The Effect of Chemical Composition and Heat Treatment Conditions on Stacking Fault Energy for Fe-Cr-Ni Austenitic Stainless Steel,"Yonezawa, Toshio",300,TEM - WBDF
0.018,0.1,0.027,0.0013,0,12.5,0,0,0,67.2737,0,2.3,0.83,0,0.49,16.46,0,10.1007/s11661-013-1943-0,http://link.springer.com/article/10.1007/s11661-013-1943-0,39.5,0.021265823,The Effect of Chemical Composition and Heat Treatment Conditions on Stacking Fault Energy for Fe-Cr-Ni Austenitic Stainless Steel,"Yonezawa, Toshio",300,TEM - WBDF
0.02,0.02,0.023,0.002,0,10.22,0,0,0,69.545,0,0.01,1.03,0,0.57,18.56,0,10.1007/s11661-013-1943-0,http://link.springer.com/article/10.1007/s11661-013-1943-0,32.4,0.02654321,The Effect of Chemical Composition and Heat Treatment Conditions on Stacking Fault Energy for Fe-Cr-Ni Austenitic Stainless Steel,"Yonezawa, Toshio",300,TEM - WBDF
0.02,0.094,0.025,0.002,0,12.89,0,0,0,66.679,0,2.39,0.81,0,0.5,16.59,0,10.1007/s11661-013-1943-0,http://link.springer.com/article/10.1007/s11661-013-1943-0,40.5,0.026666667,The Effect of Chemical Composition and Heat Treatment Conditions on Stacking Fault Energy for Fe-Cr-Ni Austenitic Stainless Steel,"Yonezawa, Toshio",300,TEM - WBDF
0.004,0.003,0.025,0.001,0,15.6,0,0,0,64.317,0,2.5,0.03,0,0.02,17.5,0,10.1007/s11661-013-1943-0,http://link.springer.com/article/10.1007/s11661-013-1943-0,50.6,0.019367589,The Effect of Chemical Composition and Heat Treatment Conditions on Stacking Fault Energy for Fe-Cr-Ni Austenitic Stainless Steel,"Yonezawa, Toshio",300,TEM - WBDF
0.02,0.009,0.022,0.001,0,15.6,0,0,0,64.188,0,2.5,0.03,0,0.03,17.6,0,10.1007/s11661-013-1943-0,http://link.springer.com/article/10.1007/s11661-013-1943-0,51.3,0.030409357,The Effect of Chemical Composition and Heat Treatment Conditions on Stacking Fault Energy for Fe-Cr-Ni Austenitic Stainless Steel,"Yonezawa, Toshio",300,TEM - WBDF
0.02,0.002,0.027,0.002,0,14,0,0,0,66.409,0,2.4,0.03,0,0.01,17.1,0,10.1007/s11661-013-1943-0,http://link.springer.com/article/10.1007/s11661-013-1943-0,47.3,0.016490486,The Effect of Chemical Composition and Heat Treatment Conditions on Stacking Fault Energy for Fe-Cr-Ni Austenitic Stainless Steel,"Yonezawa, Toshio",300,TEM - WBDF
0.005,0.001,0.026,0.002,0,15.6,0,0,0,63.866,0,2.6,0.19,0,0.01,17.7,0,10.1007/s11661-013-1943-0,http://link.springer.com/article/10.1007/s11661-013-1943-0,51.2,0.0125,The Effect of Chemical Composition and Heat Treatment Conditions on Stacking Fault Energy for Fe-Cr-Ni Austenitic Stainless Steel,"Yonezawa, Toshio",300,TEM - WBDF
0.016,0.008,0.025,0.002,0,10.8,0,0,0,68.899,0,0.3,0.85,0,0.1,19,0,10.1007/s11661-013-1943-0,http://link.springer.com/article/10.1007/s11661-013-1943-0,34.1,0.025806452,The Effect of Chemical Composition and Heat Treatment Conditions on Stacking Fault Energy for Fe-Cr-Ni Austenitic Stainless Steel,"Yonezawa, Toshio",300,TEM - WBDF
0.026,0.038,0.024,0.002,0,11.2,0,0,0,68.23,0,0.3,1.18,0,0.1,18.9,0,10.1007/s11661-013-1943-0,http://link.springer.com/article/10.1007/s11661-013-1943-0,34.7,0.014409222,The Effect of Chemical Composition and Heat Treatment Conditions on Stacking Fault Energy for Fe-Cr-Ni Austenitic Stainless Steel,"Yonezawa, Toshio",300,TEM - WBDF
0.003,0.004,0.025,0.002,0,12.1,0,0,0,68.232,0,2.6,0.02,0,0.014,17,0,10.1007/s11661-013-1943-0,http://link.springer.com/article/10.1007/s11661-013-1943-0,41,0.016585366,The Effect of Chemical Composition and Heat Treatment Conditions on Stacking Fault Energy for Fe-Cr-Ni Austenitic Stainless Steel,"Yonezawa, Toshio",300,TEM - WBDF
0.009,0.003,0.024,0.002,0,12.2,0,0,0,68.016,0,2.7,0.03,0,0.016,17,0,10.1007/s11661-013-1943-0,http://link.springer.com/article/10.1007/s11661-013-1943-0,41.2,0.027669903,The Effect of Chemical Composition and Heat Treatment Conditions on Stacking Fault Energy for Fe-Cr-Ni Austenitic Stainless Steel,"Yonezawa, Toshio",300,TEM - WBDF
0.018,0.004,0.027,0.002,0,12,0,0,0,68.305,0,2.7,0.03,0,0.014,16.9,0,10.1007/s11661-013-1943-0,http://link.springer.com/article/10.1007/s11661-013-1943-0,41,0.023414634,The Effect of Chemical Composition and Heat Treatment Conditions on Stacking Fault Energy for Fe-Cr-Ni Austenitic Stainless Steel,"Yonezawa, Toshio",300,TEM - WBDF
0.046,0.004,0.026,0.002,0,11.9,0,0,0,68.562,0,2.7,0.03,0,0.03,16.7,0,10.1007/s11661-013-1943-0,http://link.springer.com/article/10.1007/s11661-013-1943-0,40.4,0.01980198,The Effect of Chemical Composition and Heat Treatment Conditions on Stacking Fault Energy for Fe-Cr-Ni Austenitic Stainless Steel,"Yonezawa, Toshio",300,TEM - WBDF
0.075,0.003,0.024,0.002,0,12,0,0,0,68.236,0,2.6,0.03,0,0.03,17,0,10.1007/s11661-013-1943-0,http://link.springer.com/article/10.1007/s11661-013-1943-0,40.4,0.018316832,The Effect of Chemical Composition and Heat Treatment Conditions on Stacking Fault Energy for Fe-Cr-Ni Austenitic Stainless Steel,"Yonezawa, Toshio",300,TEM - WBDF
0.003,0.013,0.026,0.002,0,12,0,0,0,68.411,0,2.6,0.03,0,0.015,16.9,0,10.1007/s11661-013-1943-0,http://link.springer.com/article/10.1007/s11661-013-1943-0,40,0.028,The Effect of Chemical Composition and Heat Treatment Conditions on Stacking Fault Energy for Fe-Cr-Ni Austenitic Stainless Steel,"Yonezawa, Toshio",300,TEM - WBDF
0.003,0.023,0.026,0.002,0,12,0,0,0,68.226,0,2.7,0.03,0,0.19,16.8,0,10.1007/s11661-013-1943-0,http://link.springer.com/article/10.1007/s11661-013-1943-0,40.2,0.037810945,The Effect of Chemical Composition and Heat Treatment Conditions on Stacking Fault Energy for Fe-Cr-Ni Austenitic Stainless Steel,"Yonezawa, Toshio",300,TEM - WBDF
0.003,0.061,0.025,0.002,0,12.1,0,0,0,68.061,0,2.6,0.03,0,0.018,17.1,0,10.1007/s11661-013-1943-0,http://link.springer.com/article/10.1007/s11661-013-1943-0,39.9,0.02406015,The Effect of Chemical Composition and Heat Treatment Conditions on Stacking Fault Energy for Fe-Cr-Ni Austenitic Stainless Steel,"Yonezawa, Toshio",300,TEM - WBDF
0.003,0.087,0.026,0.002,0,11.8,0,0,0,68.723,0,2.5,0.03,0,0.029,16.8,0,10.1007/s11661-013-1943-0,http://link.springer.com/article/10.1007/s11661-013-1943-0,38.1,0.035170604,The Effect of Chemical Composition and Heat Treatment Conditions on Stacking Fault Energy for Fe-Cr-Ni Austenitic Stainless Steel,"Yonezawa, Toshio",300,TEM - WBDF
0.004,0.004,0.029,0.002,0,12,0,0,0,67.927,0,2.7,0.21,0,0.024,17.1,0,10.1007/s11661-013-1943-0,http://link.springer.com/article/10.1007/s11661-013-1943-0,40.4,0.017821782,The Effect of Chemical Composition and Heat Treatment Conditions on Stacking Fault Energy for Fe-Cr-Ni Austenitic Stainless Steel,"Yonezawa, Toshio",300,TEM - WBDF
0.003,0.041,0.027,0.002,0,12,0,0,0,68.297,0,2.7,0.21,0,0.02,16.7,0,10.1007/s11661-013-1943-0,http://link.springer.com/article/10.1007/s11661-013-1943-0,39.5,0.02835443,The Effect of Chemical Composition and Heat Treatment Conditions on Stacking Fault Energy for Fe-Cr-Ni Austenitic Stainless Steel,"Yonezawa, Toshio",300,TEM - WBDF
0.004,0.004,0.03,0.002,0,12,0,0,0,67.856,0,2.7,0.78,0,0.024,16.6,0,10.1007/s11661-013-1943-0,http://link.springer.com/article/10.1007/s11661-013-1943-0,41.2,0.014563107,The Effect of Chemical Composition and Heat Treatment Conditions on Stacking Fault Energy for Fe-Cr-Ni Austenitic Stainless Steel,"Yonezawa, Toshio",300,TEM - WBDF
0.003,0.042,0.026,0.002,0,11.9,0,0,0,67.607,0,2.6,0.8,0,0.02,17,0,10.1007/s11661-013-1943-0,http://link.springer.com/article/10.1007/s11661-013-1943-0,39.7,0.029219144,The Effect of Chemical Composition and Heat Treatment Conditions on Stacking Fault Energy for Fe-Cr-Ni Austenitic Stainless Steel,"Yonezawa, Toshio",300,TEM - WBDF
0.055,0.003,0.029,0.002,0,12,0,0,0,66.7,0,2.7,1.37,0,0.041,17.1,0,10.1007/s11661-013-1943-0,http://link.springer.com/article/10.1007/s11661-013-1943-0,42.7,0.019672131,The Effect of Chemical Composition and Heat Treatment Conditions on Stacking Fault Energy for Fe-Cr-Ni Austenitic Stainless Steel,"Yonezawa, Toshio",300,TEM - WBDF
0.004,0.046,0.024,0.002,0,12.1,0,0,0,66.644,0,2.5,1.46,0,0.02,17.2,0,10.1007/s11661-013-1943-0,http://link.springer.com/article/10.1007/s11661-013-1943-0,41.5,0.024578313,The Effect of Chemical Composition and Heat Treatment Conditions on Stacking Fault Energy for Fe-Cr-Ni Austenitic Stainless Steel,"Yonezawa, Toshio",300,TEM - WBDF
0.003,0.002,0.023,0.002,0,12,0,0,0,70.128,0,0.9,0.02,0,0.022,16.9,0,10.1007/s11661-013-1943-0,http://link.springer.com/article/10.1007/s11661-013-1943-0,36.8,0.019565217,The Effect of Chemical Composition and Heat Treatment Conditions on Stacking Fault Energy for Fe-Cr-Ni Austenitic Stainless Steel,"Yonezawa, Toshio",300,TEM - WBDF
